Repository: terencetaothucb/SOH-Estimation-Predictive-Capability-Transferable-Capability-and-Data-Efficiency-Analysis

# SOH-Estimation-Predictive-Capability-Transferable-Capability-and-Data-Efficiency-Analysis

This repository contains the datasets, processed features, results, and code used for **State-of-Health (SOH) prediction of lithium-ion batteries** with a focus on **Predictive Capability Transferable Capability and data sufficiency**.  
The work involves two datasets (CALCE and TJU), extracted degradation-related features, and XGBoost-based predictive modeling.

The repository structure is as follows:

---

File: PCTCDE-Data and code/TJU_Data/CY25-1_1-#4.csv (part 6 of 70)
time/s,control/V/mA,Ecell/V,<I>/mA,Q discharge/mA.h,Q charge/mA.h,control/V,control/mA,cycle number
29424.03539756663,4.1999736,4.2004309,435.1859390404704,0.0,3005.135016623125,4.1999736,0.0,3.0
29434.035398041604,4.1999736,4.2004309,431.24166741995185,0.0,3006.332910200632,4.1999736,0.0,3.0
29444.03539851657,4.1999736,4.2005095,427.5101293403545,0.0,3007.520438394094,4.1999736,0.0,3.0
29454.035398991546,4.1999736,4.2003522,423.66003472341947,0.0,3008.6972718797774,4.1999736,0.0,3.0
29464.03539946652,4.1999736,4.2004309,419.95992823412615,0.0,3009.863827291392,4.1999736,0.0,3.0
29474.035399941487,4.1999736,4.2003522,416.0912020567968,0.0,3011.019636240892,4.1999736,0.0,3.0
29484.035400416476,4.1999736,4.2004704,412.3477699714167,0.0,3012.165046767439,4.1999736,0.0,3.0
29494.035400891436,4.1999736,4.2004704,408.72419477731626,0.0,3013.300391806858,4.1999736,0.0,3.0
29504.035401366426,4.1999736,4.2004309,404.9670165988391,0.0,3014.425300239729,4.1999736,0.0,3.0
29514.035401841385,4.1999736,4.2004309,401.29491600421164,0.0,3015.5400083926866,4.1999736,0.0,3.0
29524.035402316375,4.1999736,4.2004704,397.5929990901993,0.0,3016.6444334426174,4.1999736,0.0,3.0
29534.035402791334,4.1999736,4.200549099999999,393.979390259151,0.0,3017.738820689762,4.1999736,0.0,3.0
29544.03540326633,4.1999736,4.2005882,390.20956869138183,0.0,3018.8227362098323,4.1999736,0.0,3.0
29554.03540374129,4.1999736,4.2005095,386.6173860433978,0.0,3019.896673444296,4.1999736,0.0,3.0
29564.035404216258,4.1999736,4.2003522,383.0245735004242,0.0,3020.960630643443,4.1999736,0.0,3.0
29574.03540469124,4.1999736,4.2005095,379.465595312533,0.0,3022.0147017915992,4.1999736,0.0,3.0
29584.035405166214,4.1999736,4.2003913,375.84513253283563,0.0,3023.058716098223,4.1999736,0.0,3.0
29594.03540564119,4.1999736,4.2003913,372.16034962679873,0.0,3024.092494896288,4.1999736,0.0,3.0
29604.035406116163,4.1999736,4.2005095,368.6728205382971,0.0,3025.116586113092,4.1999736,0.0,3.0
29614.035406591145,4.1999736,4.200549099999999,365.11809612828,0.0,3026.1308030949544,4.1999736,0.0,3.0
29624.035407066112,4.1999736,4.2003913,361.58408936254267,0.0,3027.1352033908897,4.1999736,0.0,3.0
29634.035407541087,4.1999736,4.2006277999999995,358.1828984474303,0.0,3028.130155933835,4.1999736,0.0,3.0
29644.03540801606,4.1999736,4.2004704,354.77965888129233,0.0,3029.115655033092,4.1999736,0.0,3.0
29654.03540849103,4.1999736,4.2004309,351.24183123560937,0.0,3030.0913268328663,4.1999736,0.0,3.0
29664.035408966018,4.1999736,4.2003522,347.88920585774116,0.0,3031.057685783926,4.1999736,0.0,3.0
29674.035409440978,4.1999736,4.2005882,344.4634779992143,0.0,3032.014528823816,4.1999736,0.0,3.0
29684.035409915967,4.1999736,4.2003522,341.0953736486927,0.0,3032.962016017843,4.1999736,0.0,3.0
29694.035410390927,4.1999736,4.2004704,337.88265517946235,0.0,3033.900578993477,4.1999736,0.0,3.0
29704.035410865916,4.1999736,4.2004704,334.5556721892922,0.0,3034.8299003492543,4.1999736,0.0,3.0
29714.035411340876,4.1999736,4.2003522,331.32932549805304,0.0,3035.7502596304635,4.1999736,0.0,3.0
29724.035411815858,4.1999736,4.2003913,328.0199487814608,0.0,3036.661426198134,4.1999736,0.0,3.0
29734.035412290832,4.1999736,4.2003522,324.8772227893747,0.0,3037.563862970968,4.1999736,0.0,3.0
29744.035412765814,4.1999736,4.2003522,321.6169231578538,0.0,3038.457243355506,4.1999736,0.0,3.0
29754.035413240774,4.1999736,4.2007065,318.5654197627533,0.0,3039.342147341322,4.1999736,0.0,3.0
29764.035413715756,4.1999736,4.2005095,315.40185931731133,0.0,3040.2182636588172,4.1999736,0.0,3.0
29774.035414190723,4.1999736,4.2003522,312.3238100372412,0.0,3041.0858298390162,4.1999736,0.0,3.0
29784.035414665705,4.1999736,4.200549099999999,309.2661649004892,0.0,3041.944902560099,4.1999736,0.0,3.0
29794.035415140672,4.1999736,4.2003522,306.1999705820142,0.0,3042.7954580743376,4.1999736,0.0,3.0
29804.035415615654,4.1999736,4.2004704,303.2168048423594,0.0,3043.6377270166827,4.1999736,0.0,3.0
29814.035416090628,4.1999736,4.2004704,300.26341670749133,0.0,3044.4717921027086,4.1999736,0.0,3.0
29824.035416565603,4.1999736,4.200549099999999,297.17599121326697,0.0,3045.2972810063975,4.1999736,0.0,3.0
29834.035417040577,4.1999736,4.2005095,294.37219812744587,0.0,3046.114981595591,4.1999736,0.0,3.0
29844.035417515544,4.1999736,4.2003913,291.4032512591859,0.0,3046.924435109758,4.1999736,0.0,3.0
29854.035417990526,4.1999736,4.2004704,288.8022664767202,0.0,3047.726663665852,4.1999736,0.0,3.0
29864.0354184655,4.1999736,4.200549099999999,285.8166977159393,0.0,3048.520598974995,4.1999736,0.0,3.0
29874.035418940475,4.1999736,4.2004309,283.23040518741436,0.0,3049.307350137884,4.1999736,0.0,3.0
29884.03541941545,4.1999736,4.200312599999999,280.3746989326723,0.0,3050.086168783022,4.1999736,0.0,3.0
29894.03541989043,4.1999736,4.2003522,277.7346416300898,0.0,3050.8576539353053,4.1999736,0.0,3.0
29904.0354203654,4.1999736,4.2004704,274.9477461630949,0.0,3051.621397710923,4.1999736,0.0,3.0
29914.03542084038,4.1999736,4.2004704,272.3524341830941,0.0,3052.3779322862542,4.1999736,0.0,3.0
29924.035421315355,4.1999736,4.2004309,269.7439271719818,0.0,3053.127221008433,4.1999736,0.0,3.0
29934.035421790322,4.1999736,4.2004704,267.1734291464909,0.0,3053.869369457978,4.1999736,0.0,3.0
29944.035422265304,4.1999736,4.2005095,264.5852065918126,0.0,3054.604328400087,4.1999736,0.0,3.0
29954.03542274027,4.1999736,4.2005095,262.0238072322713,0.0,3055.3321723436356,4.1999736,0.0,3.0
29964.03542321523,4.1999736,4.2006277999999995,259.65186574031827,0.0,3056.053427560506,4.1999736,0.0,3.0
29974.035423690228,4.1999736,4.2004704,257.09204346505265,0.0,3056.767572159607,4.1999736,0.0,3.0
29984.035424165188,4.1999736,4.2003522,254.872966418964,0.0,3057.475552655509,4.1999736,0.0,3.0
29994.035424640177,4.1999736,4.2004309,252.4551372277744,0.0,3058.176816958894,4.1999736,0.0,3.0
30004.035425115137,4.1999736,4.2003913,249.97601995661017,0.0,3058.871194825088,4.1999736,0.0,3.0
30014.035425590126,4.1999736,4.2005095,247.8262646937278,0.0,3059.559601148601,4.1999736,0.0,3.0
30024.035426065086,4.1999736,4.2004704,245.51679049006748,0.0,3060.241592265689,4.1999736,0.0,3.0
30034.035426540075,4.1999736,4.2003913,243.2402842322289,0.0,3060.917259753982,4.1999736,0.0,3.0
30044.035427015042,4.1999736,4.2005095,241.0807211969853,0.0,3061.586928455781,4.1999736,0.0,3.0
30054.03542749003,4.1999736,4.2004309,238.8898839383735,0.0,3062.2505114982396,4.1999736,0.0,3.0
30064.03542796499,4.1999736,4.2005882,236.72992655500408,0.0,3062.908094658792,4.1999736,0.0,3.0
30074.03542843996,4.1999736,4.2005095,234.6663917164933,0.0,3063.5599457778553,4.1999736,0.0,3.0
30084.03542891494,4.1999736,4.2004309,232.63897532719466,0.0,3064.206165184457,4.1999736,0.0,3.0
30094.035429389914,4.1999736,4.2004309,230.6478348547522,0.0,3064.8468536450405,4.1999736,0.0,3.0
30104.035429864896,4.1999736,4.2005095,228.67839754900348,0.0,3065.482071446181,4.1999736,0.0,3.0
30114.035430339864,4.1999736,4.2005095,226.7405094971273,0.0,3066.1119062247,4.1999736,0.0,3.0
30124.03543081483,4.1999736,4.2004704,224.8817121977202,0.0,3066.7365776771417,4.1999736,0.0,3.0
30134.035431289813,4.1999736,4.2004704,222.98384258266393,0.0,3067.3559772692906,4.1999736,0.0,3.0
30144.035431764787,4.1999736,4.2003913,221.13847678286288,0.0,3067.970250845086,4.1999736,0.0,3.0
30154.03543223977,4.1999736,4.2002735,219.35881019563962,0.0,3068.5795809023493,4.1999736,0.0,3.0
30164.03543271473,4.1999736,4.2003913,217.5357381997113,0.0,3069.1838468704937,4.1999736,0.0,3.0
30174.035433189718,4.1999736,4.2004704,215.7635158351569,0.0,3069.783189998504,4.1999736,0.0,3.0
30184.035433664678,4.1999736,4.2004309,214.095435427326,0.0,3070.377899569604,4.1999736,0.0,3.0
30194.035434139667,4.1999736,4.2003913,212.5316935612921,0.0,3070.9682654130934,4.1999736,0.0,3.0
30204.035434614627,4.1999736,4.2004309,210.85798067081848,0.0,3071.553982053888,4.1999736,0.0,3.0
30214.03543508961,4.1999736,4.2004309,209.2691885069022,0.0,3072.1352853829057,4.1999736,0.0,3.0
30224.035435564583,4.1999736,4.2004704,207.7442444234494,0.0,3072.712352755936,4.1999736,0.0,3.0
30234.035436039558,4.1999736,4.2004704,206.13083525630768,0.0,3073.284938436622,4.1999736,0.0,3.0
30244.035436514525,4.1999736,4.200549099999999,204.6245621466996,0.0,3073.853340025139,4.1999736,0.0,3.0
30254.035436989514,4.1999736,4.200233900000001,203.1514542302182,0.0,3074.417649647026,4.1999736,0.0,3.0
30264.035437464474,4.1999736,4.2005095,201.74857467038657,0.0,3074.978062381062,4.1999736,0.0,3.0
30274.035437939456,4.1999736,4.2004704,200.3634980058275,0.0,3075.534627679735,4.1999736,0.0,3.0
30284.035438414423,4.1999736,4.2003522,198.9977219445998,0.0,3076.087399155837,4.1999736,0.0,3.0
30294.035438889405,4.1999736,4.2005095,197.7155270347976,0.0,3076.636608979242,4.1999736,0.0,3.0
30304.035439364372,4.1999736,4.200549099999999,196.4737048251043,0.0,3077.1823692963453,4.1999736,0.0,3.0
30314.035439839354,4.1999736,4.2006277999999995,195.120728720544,0.0,3077.724371346312,4.1999736,0.0,3.0
30324.03544031433,4.1999736,4.2004704,193.8690977192022,0.0,3078.262896643333,4.1999736,0.0,3.0
30334.035440789296,4.1999736,4.2005095,192.71743338181352,0.0,3078.798222872598,4.1999736,0.0,3.0
30344.035441264277,4.1999736,4.2002735,191.46875595393982,0.0,3079.330080553288,4.1999736,0.0,3.0
30354.035441739245,4.1999736,4.2003913,190.3424963669314,0.0,3079.858809734976,4.1999736,0.0,3.0
30364.035442214226,4.1999736,4.2003913,189.29237354998833,0.0,3080.3846219087,4.1999736,0.0,3.0
30374.0354426892,4.1999736,4.2004704,188.19975161091818,0.0,3080.907399021339,4.1999736,0.0,3.0
30384.035443164183,4.1999736,4.2003913,187.1669202268696,0.0,3081.4273071577754,4.1999736,0.0,3.0
30394.03544363915,4.1999736,4.2004704,186.1458659632333,0.0,3081.9443790322334,4.1999736,0.0,3.0
30404.03544411413,4.1999736,4.2004309,185.1901167379991,0.0,3082.458796047605,4.1999736,0.0,3.0
30414.0354445891,4.1999736,4.200549099999999,184.1132103133193,0.0,3082.9702216561,4.1999736,0.0,3.0
30424.035445064073,4.1999736,4.2004704,183.2762948684515,0.0,3083.4793224993596,4.1999736,0.0,3.0
30434.035445539055,4.1999736,4.2003913,182.21447424627792,0.0,3083.985473840752,4.1999736,0.0,3.0
30444.035446014022,4.1999736,4.2005882,181.4773679061665,0.0,3084.489577664435,4.1999736,0.0,3.0
30454.035446489004,4.1999736,4.2004309,180.60267933382042,0.0,3084.991251797524,4.1999736,0.0,3.0
30464.03544696397,4.1999736,4.2003913,179.71869511067058,0.0,3085.490470418765,4.1999736,0.0,3.0
30474.03544743894,4.1999736,4.2003913,178.93400779747742,0.0,3085.9875093529217,4.1999736,0.0,3.0
30484.035447913928,4.1999736,4.2003913,178.2506265433152,0.0,3086.482650005727,4.1999736,0.0,3.0
30494.035448388888,4.1999736,4.2003913,177.45404441257168,0.0,3086.975577930285,4.1999736,0.0,3.0
30499.26144863713,4.1999736,4.2005095,176.8578008423946,0.0,3087.2323165167027,4.1999736,0.0,3.0
30619.261454336818,0.0,4.189602900000001,0.0,0.0,3087.2323165167027,0.0,0.0,3.0
30739.261460036505,0.0,4.1862955,0.0,0.0,3087.2323165167027,0.0,0.0,3.0
30859.2614657362,0.0,4.1826334,0.0,0.0,3087.2323165167027,0.0,0.0,3.0
30979.261471435886,0.0,4.1784205000000005,0.0,0.0,3087.2323165167027,0.0,0.0,3.0
31099.261477135587,0.0,4.1739315999999995,0.0,0.0,3087.2323165167027,0.0,0.0,3.0
31219.261482835274,0.0,4.1686163,0.0,0.0,3087.2323165167027,0.0,0.0,3.0
31339.261488534983,0.0,4.1631432,0.0,0.0,3087.2323165167027,0.0,0.0,3.0
31459.261494234677,0.0,4.1575913,0.0,0.0,3087.2323165167027,0.0,0.0,3.0
31579.261499934364,0.0,4.1522760000000005,0.0,0.0,3087.2323165167027,0.0,0.0,3.0
31699.261505634066,0.0,4.1474328,0.0,0.0,3087.2323165167027,0.0,0.0,3.0
31819.261511333752,0.0,4.1434163999999996,0.0,0.0,3087.2323165167027,0.0,0.0,3.0
31939.261517033447,0.0,4.1399908,0.0,0.0,3087.2323165167027,0.0,0.0,3.0
32059.261522935485,0.0,4.137667700000001,0.0,0.0,3087.2323165167027,0.0,0.0,3.0
32179.26152897044,0.0,4.135581,0.0,0.0,3087.2323165167027,0.0,0.0,3.0
32299.337535009254,-3500.0,4.0363178,-0.058242073638566524,0.001942632107204861,0.0,0.0,-3500.0,3.0
32299.437535014236,-3500.0,4.0313172,-3496.25321446841,0.09906078179253472,0.0,0.0,-3500.0,3.0
32299.71953502833,-3500.0,4.0262775,-3496.156643211728,0.3729263991970486,0.0,0.0,-3500.0,3.0
32300.20153505262,-3500.0,4.0212769999999995,-3496.064331641896,0.8410105916341146,0.0,0.0,-3500.0,3.0
32300.905535087935,-3500.0,4.0162764,-3496.0472753693102,1.5246820930989582,0.0,0.0,-3500.0,3.0
32301.899535137927,-3500.0,4.0112758,-3496.0228342521887,2.489972890896267,0.0,0.0,-3500.0,3.0
32303.14153520041,-3500.0,4.0062752,-3496.05711342323,3.6961126557074664,0.0,0.0,-3500.0,3.0
32304.721535279867,-3500.0,4.001234999999999,-3496.0491405643706,5.2304898556857635,0.0,0.0,-3500.0,3.0
32306.58753537388,-3500.0,3.9961953,-3496.059054312675,7.0426138901095925,0.0,0.0,-3500.0,3.0
32308.80553548527,-3500.0,3.9911947,-3496.0387132110413,9.19656229437934,0.0,0.0,-3500.0,3.0
32311.425535617163,-3500.0,3.9861547999999996,-3496.036966553665,11.740900437011721,0.0,0.0,-3500.0,3.0
32314.265535759987,-3500.0,3.9811148999999997,-3496.044926431458,14.49889157321506,0.0,0.0,-3500.0,3.0
32317.627535928972,-3500.0,3.9761142999999994,-3496.035212889277,17.76380017781576,0.0,0.0,-3500.0,3.0
32321.429536120268,-3500.0,3.9711137,-3496.048030249035,21.45601553331163,0.0,0.0,-3500.0,3.0
32325.73353633657,-3500.0,3.9660737999999998,-3496.0652294831502,25.63575595106337,0.0,0.0,-3500.0,3.0
32330.47753657517,-3500.0,3.9610732000000004,-3496.068401743662,30.24279743218316,0.0,0.0,-3500.0,3.0
32335.89553684763,-3500.0,3.9560726,-3496.075474338278,35.50439128567166,0.0,0.0,-3500.0,3.0
32341.90153714968,-3500.0,3.951072,-3496.0771535959493,41.33701363023546,0.0,0.0,-3500.0,3.0
32348.6835374909,-3500.0,3.9460716000000002,-3496.048946480094,47.923181726888025,0.0,0.0,-3500.0,3.0
32356.285537873162,-3500.0,3.941071,-3496.0719453718793,55.305720689426,0.0,0.0,-3500.0,3.0
32364.693538296036,-3500.0,3.9360703999999997,-3496.057667609745,63.4709580082194,0.0,0.0,-3500.0,3.0
32374.651538796723,-3500.0,3.9310699000000002,-3496.035280362329,73.14138052829318,0.0,0.0,-3500.0,3.0
32385.593539347174,-3500.0,3.9260693,-3496.063566159861,83.76747204644097,0.0,0.0,-3500.0,3.0
32398.239539982984,-3500.0,3.9210687000000006,-3496.047099474225,96.04830922498915,0.0,0.0,-3500.0,3.0
32412.337540692184,-3500.0,3.9160681000000004,-3496.0529054426397,109.73924154174809,0.0,0.0,-3500.0,3.0
32427.40354144969,-3500.0,3.9110675,-3496.0567725093433,124.3702398703342,0.0,0.0,-3500.0,3.0
32444.167542292984,-3500.0,3.9060669000000003,-3495.990263510531,140.6499020163303,0.0,0.0,-3500.0,3.0
32461.29354315414,-3500.0,3.9010663,-3495.9707360618327,157.2810125264486,0.0,0.0,-3500.0,3.0
32478.833544036373,-3500.0,3.8960660000000003,-3495.986053178935,174.3142343200684,0.0,0.0,-3500.0,3.0
32497.053544952534,-3500.0,3.8910654,-3495.982369388752,192.0077904237196,0.0,0.0,-3500.0,3.0
32515.499545880128,-3500.0,3.8860254000000003,-3495.990044225034,209.9208558677843,0.0,0.0,-3500.0,3.0
32534.387546830112,-3500.0,3.8810248,-3495.9986149413407,228.26319619004988,0.0,0.0,-3500.0,3.0
32554.471547840163,-3500.0,3.8760242,-3496.0102478333088,247.7670498980035,0.0,0.0,-3500.0,3.0
32573.94554881961,-3500.0,3.8709843,-3495.998607426716,266.67846109388563,0.0,0.0,-3500.0,3.0
32594.473549851915,-3500.0,3.8659837,-3496.00612168556,286.61346589246966,0.0,0.0,-3500.0,3.0
32614.72155087022,-3500.0,3.8609831,-3496.004253123427,306.2765485805935,0.0,0.0,-3500.0,3.0
32635.35355190793,-3500.0,3.8559824999999996,-3496.0121200383805,326.3125834940592,0.0,0.0,-3500.0,3.0
32656.317552962108,-3500.0,3.8509425999999998,-3496.018387181573,346.6710649258083,0.0,0.0,-3500.0,3.0
32676.58755398169,-3500.0,3.845942,-3496.02485127349,366.3556280646429,0.0,0.0,-3500.0,3.0
32697.41755502927,-3500.0,3.8409413999999997,-3496.01440210513,386.5839568585882,0.0,0.0,-3500.0,3.0
32718.005556064672,-3500.0,3.8359407999999995,-3496.010244320122,406.57725200575084,0.0,0.0,-3500.0,3.0
32738.193557079867,-3500.0,3.8309405,-3495.9893724143517,426.18198450561516,0.0,0.0,-3500.0,3.0
32758.18155808514,-3500.0,3.8259399,-3495.9946735754775,445.5925247972276,0.0,0.0,-3500.0,3.0
32777.425559052965,-3500.0,3.8209392999999996,-3496.008890518189,464.2806354840765,0.0,0.0,-3500.0,3.0
32796.339560004184,-3500.0,3.8159387000000002,-3495.99609037999,482.6482114226616,0.0,0.0,-3500.0,3.0
32814.33956090943,-3500.0,3.8109381,-3496.006770551302,500.12824615451376,0.0,0.0,-3500.0,3.0
32831.26556176062,-3500.0,3.8059375,-3496.000209624704,516.565274633382,0.0,0.0,-3500.0,3.0
32847.70956258755,-3500.0,3.8009369,-3496.0039113108423,532.5342444135199,0.0,0.0,-3500.0,3.0
32863.07356336014,-3500.0,3.7959362999999997,-3496.006196073655,547.4544227183702,0.0,0.0,-3500.0,3.0
32877.677564094774,-3500.0,3.7908964,-3496.027571244856,561.6366419458008,0.0,0.0,-3500.0,3.0
32891.90556481015,-3500.0,3.7858958,-3496.021538530058,575.4536966544596,0.0,0.0,-3500.0,3.0
32905.64356550109,-3500.0,3.7808952000000007,-3496.023663229314,588.7949120713977,0.0,0.0,-3500.0,3.0
32919.12756617926,-3500.0,3.7758553,-3496.0125514927972,601.8894219645183,0.0,0.0,-3500.0,3.0
32932.23156683822,-3500.0,3.7708549,-3496.043645275401,614.615021473253,0.0,0.0,-3500.0,3.0
32945.059567483375,-3500.0,3.7658544000000003,-3496.0263484903007,627.0725293215603,0.0,0.0,-3500.0,3.0
32957.617568115005,-3500.0,3.7608538,-3496.0134052850294,639.2677900303819,0.0,0.0,-3500.0,3.0
32970.29756875266,-3500.0,3.7558138,-3496.0192560899,651.5815473627388,0.0,0.0,-3500.0,3.0
32982.91556938714,-3500.0,3.7508132000000005,-3496.002457552266,663.8350365926108,0.0,0.0,-3500.0,3.0
32995.61357002589,-3500.0,3.7458127,-3496.018630620613,676.166271816135,0.0,0.0,-3500.0,3.0
33008.2715706625,-3500.0,3.7408121,-3496.017852429274,688.4586596499295,0.0,0.0,-3500.0,3.0
33020.97157130111,-3500.0,3.7358114999999996,-3496.015550437907,700.7918262396919,0.0,0.0,-3500.0,3.0
33033.81557194702,-3500.0,3.7308109,-3496.02367503926,713.2648624453396,0.0,0.0,-3500.0,3.0
33046.91757260612,-3500.0,3.725771,-3495.961463460031,725.9882206115723,0.0,0.0,-3500.0,3.0
33060.26157327718,-3500.0,3.7207703999999997,-3495.982215547323,738.9466620088706,0.0,0.0,-3500.0,3.0
33073.965573966285,-3500.0,3.7157697999999995,-3495.947734641755,752.2545703879124,0.0,0.0,-3500.0,3.0
33087.75157465972,-3500.0,3.7107693999999998,-3495.9517757662543,765.6421241670738,0.0,0.0,-3500.0,3.0
33101.89957537106,-3500.0,3.7057687999999995,-3495.948304862025,779.3812016959638,0.0,0.0,-3500.0,3.0
33116.137576087145,-3500.0,3.7007682,-3495.923028901321,793.2075779706489,0.0,0.0,-3500.0,3.0
33131.13957684161,-3500.0,3.6957676,-3495.941701987143,807.7759446514217,0.0,0.0,-3500.0,3.0
33146.36357760732,-3500.0,3.6907669999999997,-3495.953672576175,822.5599450370282,0.0,0.0,-3500.0,3.0
33161.53957837053,-3500.0,3.6857665,-3495.946416497708,837.297302116157,0.0,0.0,-3500.0,3.0
33177.169579156674,-3500.0,3.6807659,-3495.9462398704623,852.4755361376955,0.0,0.0,-3500.0,3.0
33192.96157995076,-3500.0,3.6757652999999997,-3495.9518898445895,867.8111125322811,0.0,0.0,-3500.0,3.0
33208.875580751104,-3500.0,3.6707252999999995,-3495.937419758686,883.2650988922799,0.0,0.0,-3500.0,3.0
33225.18758157152,-3500.0,3.6656854,-3495.927728751031,899.105536664361,0.0,0.0,-3500.0,3.0
33241.49358239141,-3500.0,3.6606848,-3495.939604820014,914.940201681722,0.0,0.0,-3500.0,3.0
33257.26358318467,-3500.0,3.6556842000000005,-3495.937080592802,930.2543490523276,0.0,0.0,-3500.0,3.0
33274.05758402916,-3500.0,3.6506839,-3495.937981270047,946.5629005550132,0.0,0.0,-3500.0,3.0
33290.32358484715,-3500.0,3.6456833,-3495.9420261146197,962.3587327373593,0.0,0.0,-3500.0,3.0
33307.01158568659,-3500.0,3.6406038,-3495.937055049163,978.5643439899361,0.0,0.0,-3500.0,3.0
33323.637586522615,-3500.0,3.6356034,-3495.955273639893,994.7098315738933,0.0,0.0,-3500.0,3.0
33340.02158734668,-3500.0,3.6306027999999997,-3495.936096070837,1010.6202259847009,0.0,0.0,-3500.0,3.0
33356.34758816776,-3500.0,3.6256022000000003,-3495.921570485777,1026.4742311041941,0.0,0.0,-3500.0,3.0
33372.93358900187,-3500.0,3.6206017,-3495.920280974977,1042.58071351983,0.0,0.0,-3500.0,3.0
33389.57958983886,-3500.0,3.6156010999999997,-3495.951624032249,1058.745606203071,0.0,0.0,-3500.0,3.0
33405.98559066397,-3500.0,3.6106005,-3495.927783259286,1074.6773267854821,0.0,0.0,-3500.0,3.0
33422.20759147988,-3500.0,3.6055998999999996,-3495.93076156789,1090.430380026178,0.0,0.0,-3500.0,3.0
33438.55159230181,-3500.0,3.6005992999999994,-3495.924037169494,1106.301875953098,0.0,0.0,-3500.0,3.0
33454.83559312089,-3500.0,3.5955987,-3495.819779085512,1122.114634882541,0.0,0.0,-3500.0,3.0
33470.961593931774,-3500.0,3.5905983,-3495.774901878274,1137.773765133192,0.0,0.0,-3500.0,3.0
33487.05559474112,-3500.0,3.5855977999999995,-3495.783856194162,1153.401861858453,0.0,0.0,-3500.0,3.0
33503.31759555894,-3500.0,3.5805972,-3495.785522326682,1169.193102698161,0.0,0.0,-3500.0,3.0
33519.15359635535,-3500.0,3.5755966,-3495.77010624312,1184.570607749973,0.0,0.0,-3500.0,3.0
33535.15359716001,-3500.0,3.570596,-3495.7602074635215,1200.107320564507,0.0,0.0,-3500.0,3.0
33550.81559794769,-3500.0,3.5655954,-3495.764035070042,1215.3158369730631,0.0,0.0,-3500.0,3.0
33566.44759873394,-3500.0,3.5605947999999996,-3495.7985022993703,1230.495371677653,0.0,0.0,-3500.0,3.0
33582.029599517584,-3500.0,3.5555942000000003,-3495.7877540427394,1245.626307100694,0.0,0.0,-3500.0,3.0
33597.62760030199,-3500.0,3.5505936,-3495.7801156074906,1260.772746263292,0.0,0.0,-3500.0,3.0
33612.787601064425,-3500.0,3.5455932999999997,-3495.7808230580517,1275.493868469645,0.0,0.0,-3500.0,3.0
33628.201601839624,-3500.0,3.5405927000000004,-3495.7955175453667,1290.461700363363,0.0,0.0,-3500.0,3.0
33643.28360259812,-3500.0,3.5355921,-3495.783578502288,1305.1070921918401,0.0,0.0,-3500.0,3.0
33658.481603362365,-3500.0,3.5305521,-3495.774324570977,1319.8650868741859,0.0,0.0,-3500.0,3.0
33673.39760411251,-3500.0,3.5255516000000005,-3495.771823200486,1334.34923552341,0.0,0.0,-3500.0,3.0
33688.13360485365,-3500.0,3.520551,-3495.7746470355046,1348.658607131619,0.0,0.0,-3500.0,3.0
33703.08960560593,-3500.0,3.5155504,-3495.7458296354603,1363.181489703233,0.0,0.0,-3500.0,3.0
33717.747606343124,-3500.0,3.5105498,-3495.751946569075,1377.4150270948621,0.0,0.0,-3500.0,3.0
33732.42160708108,-3500.0,3.5055492,-3495.71611189724,1391.6639550964358,0.0,0.0,-3500.0,3.0
33747.23760782601,-3500.0,3.5005486000000006,-3495.686209327239,1406.050646619059,0.0,0.0,-3500.0,3.0
33761.56160854641,-3500.0,3.4955480000000003,-3495.694833985805,1419.9596286524798,0.0,0.0,-3500.0,3.0
33776.16360928072,-3500.0,3.4905477,-3495.6902502518737,1434.138537430556,0.0,0.0,-3500.0,3.0
33790.38960999623,-3500.0,3.4855471,-3495.6808102631458,1447.952303460558,0.0,0.0,-3500.0,3.0
33804.907610726324,-3500.0,3.4805464999999995,-3495.667042141027,1462.049552535536,0.0,0.0,-3500.0,3.0
33819.14961144258,-3500.0,3.4755459,-3495.658184821348,1475.878765416667,0.0,0.0,-3500.0,3.0
33833.511612165035,-3500.0,3.470506,-3495.670606698438,1489.8245497996688,0.0,0.0,-3500.0,3.0
33848.07761289737,-3500.0,3.4655053999999996,-3495.659454934881,1503.968377072076,0.0,0.0,-3500.0,3.0
33862.01761359861,-3500.0,3.4605047999999994,-3495.67543142464,1517.504409840224,0.0,0.0,-3500.0,3.0
33876.51561432773,-3500.0,3.4555042,-3495.655837903792,1531.582193419868,0.0,0.0,-3500.0,3.0
33890.73961504293,-3500.0,3.4505036000000002,-3495.6778383505125,1545.394005662299,0.0,0.0,-3500.0,3.0
33905.1816157694,-3500.0,3.445503,-3495.668852812306,1559.417464582248,0.0,0.0,-3500.0,3.0
33919.34161648154,-3500.0,3.4405023999999997,-3495.653156230811,1573.167034354926,0.0,0.0,-3500.0,3.0
33933.54361719567,-3500.0,3.4354625,-3495.6496247642513,1586.957372818061,0.0,0.0,-3500.0,3.0
33948.02961792424,-3500.0,3.4304620999999997,-3495.640965212021,1601.023444364963,0.0,0.0,-3500.0,3.0
33962.43961864896,-3500.0,3.4254615,-3495.654532296067,1615.0157733493381,0.0,0.0,-3500.0,3.0
33976.90161937615,-3500.0,3.4204608999999997,-3495.656629563753,1629.0586035489912,0.0,0.0,-3500.0,3.0
33991.32762010163,-3500.0,3.4153421,-3495.648198579983,1643.06644339586,0.0,0.0,-3500.0,3.0
34006.355620857576,-3500.0,3.4103417,-3495.633603251295,1657.658772404785,0.0,0.0,-3500.0,3.0
34020.81962158483,-3500.0,3.4053411,-3495.621266064893,1671.7034025533042,0.0,0.0,-3500.0,3.0
34035.629622329725,-3500.0,3.4002616000000003,-3495.640648353839,1686.0840804994032,0.0,0.0,-3500.0,3.0
34050.55562308035,-3500.0,3.3952612999999996,-3495.641126145185,1700.577397741835,0.0,0.0,-3500.0,3.0
34065.45562382974,-3500.0,3.3901818,-3495.627738605418,1715.045413276503,0.0,0.0,-3500.0,3.0
34080.52562458768,-3500.0,3.3851812000000003,-3495.636130607268,1729.6785352591958,0.0,0.0,-3500.0,3.0
34095.39162533522,-3500.0,3.3801807999999998,-3495.628378761702,1744.113539173584,0.0,0.0,-3500.0,3.0
34110.437626091996,-3500.0,3.3751802000000004,-3495.612749973528,1758.723259196235,0.0,0.0,-3500.0,3.0
34125.6636268578,-3500.0,3.3701797,-3495.605948488315,1773.507731098633,0.0,0.0,-3500.0,3.0
34140.98762762826,-3500.0,3.3651004,-3495.6226176456157,1788.3874321225321,0.0,0.0,-3500.0,3.0
34156.37362840213,-3500.0,3.3600998,-3495.626292769057,1803.327351246338,0.0,0.0,-3500.0,3.0
34171.72962917434,-3500.0,3.3550991999999997,-3495.6276861415276,1818.238146092937,0.0,0.0,-3500.0,3.0
34187.23162995395,-3500.0,3.3500986000000004,-3495.615045127193,1833.2906536359328,0.0,0.0,-3500.0,3.0
34202.669630730525,-3500.0,3.345098,-3495.630597885493,1848.281083603923,0.0,0.0,-3500.0,3.0
34217.89763149619,-3500.0,3.3400974000000003,-3495.6316794474437,1863.067606351455,0.0,0.0,-3500.0,3.0
34233.667632289464,-3500.0,3.3350968,-3495.632149400993,1878.3804179539661,0.0,0.0,-3500.0,3.0
34249.49763308557,-3500.0,3.3300962,-3495.6261382698217,1893.7514636627882,0.0,0.0,-3500.0,3.0
34265.1856338745,-3500.0,3.3250562999999995,-3495.60706282815,1908.984543207059,0.0,0.0,-3500.0,3.0
34281.1156346756,-3500.0,3.3200163999999996,-3495.632597504353,1924.452718228896,0.0,0.0,-3500.0,3.0
34297.06363547756,-3500.0,3.3150157999999994,-3495.6071667356628,1939.93825875624,0.0,0.0,-3500.0,3.0
34312.73363626562,-3500.0,3.3100152,-3495.599782261696,1955.153828573676,0.0,0.0,-3500.0,3.0
34328.64163706568,-3500.0,3.3049752999999997,-3495.622303751396,1970.6005959083388,0.0,0.0,-3500.0,3.0
34344.42763785971,-3500.0,3.2999748999999996,-3495.617650556816,1985.92888007704,0.0,0.0,-3500.0,3.0
34360.67363867677,-3500.0,3.2949742999999994,-3495.621191542836,2001.70384250312,0.0,0.0,-3500.0,3.0
34376.583639476914,-3500.0,3.2899737,-3495.607093725661,2017.152484630398,0.0,0.0,-3500.0,3.0
34392.32564026839,-3500.0,3.2849730999999998,-3495.58777247361,2032.437913930664,0.0,0.0,-3500.0,3.0
34408.35164107452,-3500.0,3.2799332000000003,-3495.579812167847,2047.999070843913,0.0,0.0,-3500.0,3.0
34424.2936418762,-3500.0,3.2749326,-3495.582429815354,2063.478675815701,0.0,0.0,-3500.0,3.0
34440.03964266811,-3500.0,3.269932,-3495.6079503693672,2078.76807735867,0.0,0.0,-3500.0,3.0
34456.14964347822,-3500.0,3.2649314,-3495.61643550841,2094.410961694201,0.0,0.0,-3500.0,3.0
34472.18764428492,-3500.0,3.2598127999999997,-3495.604793286132,2109.983881831598,0.0,0.0,-3500.0,3.0
34488.355645098025,-3500.0,3.2548122000000004,-3495.579503228899,2125.682918567844,0.0,0.0,-3500.0,3.0
34504.04364588694,-3500.0,3.2497722999999996,-3495.618613723108,2140.916048448351,0.0,0.0,-3500.0,3.0
34519.863646682585,-3500.0,3.2447324,-3495.585772496482,2156.2772066989482,0.0,0.0,-3500.0,3.0
34535.965647492325,-3500.0,3.2397318,-3495.578744649396,2171.912154414741,0.0,0.0,-3500.0,3.0
34551.60764827905,-3500.0,3.2347312,-3495.584902558905,2187.100471580268,0.0,0.0,-3500.0,3.0
34567.425649074605,-3500.0,3.2296519,-3495.574819877669,2202.459639714084,0.0,0.0,-3500.0,3.0
34583.401649877895,-3500.0,3.2246513,-3495.574953442663,2217.9722253430177,0.0,0.0,-3500.0,3.0
34598.95565066021,-3500.0,3.2196507000000003,-3495.572097374928,2233.075039547798,0.0,0.0,-3500.0,3.0
34614.73365145363,-3500.0,3.2146502,-3495.579386768209,2248.395387974989,0.0,0.0,-3500.0,3.0
34630.44765224401,-3500.0,3.2096496,-3495.575219354276,2263.653574574924,0.0,0.0,-3500.0,3.0
34646.09965303121,-3500.0,3.2046490000000003,-3495.585562755404,2278.851604569363,0.0,0.0,-3500.0,3.0
34661.73165381723,-3500.0,3.1996486,-3495.571992620442,2294.030155718316,0.0,0.0,-3500.0,3.0
34677.40765460557,-3500.0,3.194648,-3495.564434632995,2309.251397616374,0.0,0.0,-3500.0,3.0
34692.96965538827,-3500.0,3.1896081,-3495.5783923508425,2324.3620069713,0.0,0.0,-3500.0,3.0
34708.66365617771,-3500.0,3.1846075000000003,-3495.5931902372417,2339.600852051052,0.0,0.0,-3500.0,3.0
34724.31965696486,-3500.0,3.1795676,-3495.57763078585,2354.802731534152,0.0,0.0,-3500.0,3.0
34740.155657761265,-3500.0,3.1745669999999997,-3495.577062182454,2370.179387406548,0.0,0.0,-3500.0,3.0
34755.67365854187,-3500.0,3.1695664,-3495.59064132662,2385.247325823432,0.0,0.0,-3500.0,3.0
34771.26765932607,-3500.0,3.1645265,-3495.593352142752,2400.389071788602,0.0,0.0,-3500.0,3.0
34787.0076601177,-3500.0,3.1594865000000003,-3495.575262191461,2415.6725043980578,0.0,0.0,-3500.0,3.0
34802.70366090699,-3500.0,3.1544466,-3495.5852793496997,2430.913256982422,0.0,0.0,-3500.0,3.0
34818.27566169016,-3500.0,3.1494459999999997,-3495.558218237647,2446.033489013536,0.0,0.0,-3500.0,3.0
34833.831662472585,-3500.0,3.1444454,-3495.569083095555,2461.1382321778697,0.0,0.0,-3500.0,3.0
34849.329663251774,-3500.0,3.1394447999999997,-3495.554416921557,2476.1865946993,0.0,0.0,-3500.0,3.0
34864.80766403023,-3500.0,3.1344442000000003,-3495.564874684258,2491.215582435846,0.0,0.0,-3500.0,3.0
34880.025664795656,-3500.0,3.1294436,-3495.5735168859087,2505.992149229059,0.0,0.0,-3500.0,3.0
34894.94766554609,-3500.0,3.1244431,-3495.5347158006207,2520.48114135471,0.0,0.0,-3500.0,3.0
34909.86966629652,-3500.0,3.1194425,-3495.5587635037236,2534.970233158095,0.0,0.0,-3500.0,3.0
34924.48966703168,-3500.0,3.1143632,-3495.533117061659,2549.165982252875,0.0,0.0,-3500.0,3.0
34939.11566776736,-3500.0,3.1093626,-3495.5740620213815,2563.367723586968,0.0,0.0,-3500.0,3.0
34953.45366848842,-3500.0,3.1043622,-3495.564286696428,2577.289780048964,0.0,0.0,-3500.0,3.0
34967.355669187615,-3500.0,3.0993617,-3495.55652818026,2590.7884548541942,0.0,0.0,-3500.0,3.0
34980.81766986451,-3500.0,3.0943611,-3495.5615188005845,2603.859913613146,0.0,0.0,-3500.0,3.0
34994.17967053666,-3500.0,3.0893605,-3495.561618600172,2616.83427380683,0.0,0.0,-3500.0,3.0
35006.93167117798,-3500.0,3.0843599,-3495.574273961103,2629.216375302192,0.0,0.0,-3500.0,3.0
35019.36967180343,-3500.0,3.07932,-3495.574196268792,2641.293584757623,0.0,0.0,-3500.0,3.0
35031.5676724168,-3500.0,3.0743194,-3495.5993852056295,2653.1378412700737,0.0,0.0,-3500.0,3.0
35043.49367301655,-3500.0,3.0693188,-3495.579503144801,2664.717919950901,0.0,0.0,-3500.0,3.0
35054.94167359242,-3500.0,3.0643182,-3495.58240890415,2675.833872570394,0.0,0.0,-3500.0,3.0
35065.65767413123,-3500.0,3.0593176,-3495.580865857406,2686.239052137587,0.0,0.0,-3500.0,3.0
35075.97767465026,-3500.0,3.0543169999999997,-3495.577659438428,2696.259708598633,0.0,0.0,-3500.0,3.0
35086.10567515972,-3500.0,3.0493166,-3495.5679190549654,2706.093906838922,0.0,0.0,-3500.0,3.0
35095.70167564228,-3500.0,3.0443161,-3495.561477000345,2715.411520622287,0.0,0.0,-3500.0,3.0
35104.82367610093,-3500.0,3.0393155,-3495.581840934046,2724.268937054579,0.0,0.0,-3500.0,3.0
35113.425676533734,-3500.0,3.0342362,-3495.569663560839,2732.621406987576,0.0,0.0,-3500.0,3.0
35122.3896769844,-3500.0,3.0292356,-3495.595566597488,2741.325440386013,0.0,0.0,-3500.0,3.0
35130.75567740528,-3500.0,3.024235,-3495.568307369204,2749.448753144531,0.0,0.0,-3500.0,3.0
35138.99567781972,-3500.0,3.0192343999999998,-3495.5604634487904,2757.4497030521648,0.0,0.0,-3500.0,3.0
35146.95567821991,-3500.0,3.0141945,-3495.5614614830824,2765.17877822781,0.0,0.0,-3500.0,3.0
35154.67967860843,-3500.0,3.0091938999999996,-3495.559333479437,2772.678695352783,0.0,0.0,-3500.0,3.0
35162.215678987326,-3500.0,3.004154,-3495.5727439612874,2779.996094664713,0.0,0.0,-3500.0,3.0
35169.583679358024,-3500.0,2.9991534,-3495.569116602393,2787.1503598166228,0.0,0.0,-3500.0,3.0
35176.619679711774,-3500.0,2.9941527999999997,-3495.579418051733,2793.982275933838,0.0,0.0,-3500.0,3.0
35183.567680061096,-3500.0,2.9891129000000003,-3495.577676151931,2800.728741188015,0.0,0.0,-3500.0,3.0
35190.12568039098,-3500.0,2.9840729,-3495.573976500307,2807.0965121021864,0.0,0.0,-3500.0,3.0
35196.81168072717,-3500.0,2.9790723,-3495.553781573949,2813.5885325907393,0.0,0.0,-3500.0,3.0
35203.25168105123,-3500.0,2.9740324,-3495.581951728539,2819.841740619032,0.0,0.0,-3500.0,3.0
35209.56968136878,-3500.0,2.9690317999999998,-3495.565120757813,2825.976457714301,0.0,0.0,-3500.0,3.0
35215.657681674915,-3500.0,2.9640312,-3495.5645567659194,2831.887846073133,0.0,0.0,-3500.0,3.0
35221.61568197468,-3500.0,2.9590306,-3495.578232038376,2837.6730283382158,0.0,0.0,-3500.0,3.0
35227.49968227069,-3500.0,2.9539907000000003,-3495.585673767147,2843.386369210205,0.0,0.0,-3500.0,3.0
35233.123682553414,-3500.0,2.9489902999999997,-3495.5527965388237,2848.8471997424313,0.0,0.0,-3500.0,3.0
35238.881682842984,-3500.0,2.9439897999999998,-3495.549721846256,2854.438137606472,0.0,0.0,-3500.0,3.0
35244.36368311873,-3500.0,2.9389892000000004,-3495.5751300187567,2859.7611220027666,0.0,0.0,-3500.0,3.0
35249.66768338553,-3500.0,2.9339886,-3495.577183401196,2864.911272645399,0.0,0.0,-3500.0,3.0
35254.97168365214,-3500.0,2.9289092999999995,-3495.572060376196,2870.061415739881,0.0,0.0,-3500.0,3.0
35260.29168391973,-3500.0,2.9238694,-3495.584004691182,2875.227112362196,0.0,0.0,-3500.0,3.0
35265.39968417655,-3500.0,2.9188688,-3495.5969662165003,2880.186976306966,0.0,0.0,-3500.0,3.0
35270.55568443588,-3500.0,2.9138287999999997,-3495.562969763517,2885.193399523247,0.0,0.0,-3500.0,3.0
35275.57568468829,-3500.0,2.9088283,-3495.594543410695,2890.0678121594233,0.0,0.0,-3500.0,3.0
35280.43768493296,-3500.0,2.9038277000000003,-3495.5664664495707,2894.788769108072,0.0,0.0,-3500.0,3.0
35285.237685174216,-3500.0,2.8987877,-3495.5667660364916,2899.4495250303808,0.0,0.0,-3500.0,3.0
35290.0796854177,-3500.0,2.8937871,-3495.588315666294,2904.151091551377,0.0,0.0,-3500.0,3.0
35294.74368565227,-3500.0,2.8887472,-3495.5893789976703,2908.6798220190417,0.0,0.0,-3500.0,3.0
35299.37768588541,-3500.0,2.8837466,-3495.585258178783,2913.179417269422,0.0,0.0,-3500.0,3.0
35303.91968611395,-3500.0,2.878746,-3495.596085288706,2917.589694552272,0.0,0.0,-3500.0,3.0
35308.35968633718,-3500.0,2.8737454,-3495.609335509034,2921.900946282823,0.0,0.0,-3500.0,3.0
35312.699686555425,-3500.0,2.8687055,-3495.6067499342244,2926.1150946321613,0.0,0.0,-3500.0,3.0
35317.059686774635,-3500.0,2.8637049,-3495.5917936027754,2930.3486449061406,0.0,0.0,-3500.0,3.0
35321.20368698309,-3500.0,2.8587043,-3495.6098213996397,2934.372480414089,0.0,0.0,-3500.0,3.0
35325.321687190095,-3500.0,2.853704,-3495.5645326967497,2938.371018044433,0.0,0.0,-3500.0,3.0
35329.37968739425,-3500.0,2.8487033999999998,-3495.590669962339,2942.3113257256405,0.0,0.0,-3500.0,3.0
35333.46568759973,-3500.0,2.8436635,-3495.581854502594,2946.278811330023,0.0,0.0,-3500.0,3.0
35337.39968779753,-3500.0,2.8386629,-3495.573941466918,2950.098697045898,0.0,0.0,-3500.0,3.0
35341.31968799466,-3500.0,2.8336623,-3495.614599948284,2953.905033135036,0.0,0.0,-3500.0,3.0
35345.11768818577,-3500.0,2.828583,-3495.600921984701,2957.592892293293,0.0,0.0,-3500.0,3.0
35348.96168837906,-3500.0,2.8235824000000003,-3495.61370808081,2961.3254311181627,0.0,0.0,-3500.0,3.0
35352.6936885668,-3500.0,2.8185818,-3495.5757547682038,2964.949178166231,0.0,0.0,-3500.0,3.0
35356.2936887478,-3500.0,2.8135812000000002,-3495.571442357777,2968.4447497843407,0.0,0.0,-3500.0,3.0
35359.913688929984,-3500.0,2.8085806,-3495.578647912164,2971.959748490532,0.0,0.0,-3500.0,3.0
35363.47168910876,-3500.0,2.8035407,-3495.594320643394,2975.414561051024,0.0,0.0,-3500.0,3.0
35366.93168928288,-3500.0,2.7985401000000003,-3495.547479070955,2978.7741707416444,0.0,0.0,-3500.0,3.0
35370.39568945696,-3500.0,2.7935395,-3495.556815103575,2982.137673357203,0.0,0.0,-3500.0,3.0
35373.771689626854,-3500.0,2.7885389,-3495.588570358496,2985.415758803709,0.0,0.0,-3500.0,3.0
35377.11168979481,-3500.0,2.783499,-3495.568165615796,2988.658869431557,0.0,0.0,-3500.0,3.0
35380.41168996086,-3500.0,2.7784984,-3495.571775305551,2991.8631437201593,0.0,0.0,-3500.0,3.0
35383.63169012265,-3500.0,2.7734981,-3495.5825649865305,2994.989748282605,0.0,0.0,-3500.0,3.0
35386.84969028458,-3500.0,2.7684578999999996,-3495.572787253532,2998.114402114663,0.0,0.0,-3500.0,3.0
35390.00969044352,-3500.0,2.7634575,-3495.5793279582035,3001.1827441235328,0.0,0.0,-3500.0,3.0
35393.033690595534,-3500.0,2.7584569,-3495.586236981808,3004.119036710203,0.0,0.0,-3500.0,3.0
35396.10769075014,-3500.0,2.7534563999999997,-3495.5729330918293,3007.103867748207,0.0,0.0,-3500.0,3.0
35399.0656908988,-3500.0,2.7484558,-3495.5497612500176,3009.9760446130354,0.0,0.0,-3500.0,3.0
35402.027691047886,-3500.0,2.7434552000000005,-3495.5835483209166,3012.8521332217047,0.0,0.0,-3500.0,3.0
35404.94569119463,-3500.0,2.7383366000000002,-3495.580044398534,3015.685495189071,0.0,0.0,-3500.0,3.0
35407.827691339655,-3500.0,2.733336,-3495.575832126614,3018.4838979821757,0.0,0.0,-3500.0,3.0
35410.653691481566,-3500.0,2.7283353999999997,-3495.5557369888625,3021.227909373506,0.0,0.0,-3500.0,3.0
35413.41169162048,-3500.0,2.7232955000000003,-3495.576295542486,3023.905909348142,0.0,0.0,-3500.0,3.0
35416.12769175692,-3500.0,2.7182949,-3495.600830820535,3026.543146107447,0.0,0.0,-3500.0,3.0
35418.83369189313,-3500.0,2.7132943,-3495.568099693136,3029.170648261309,0.0,0.0,-3500.0,3.0
35421.507692027604,-3500.0,2.7082542999999997,-3495.5901935109177,3031.7670951078258,0.0,0.0,-3500.0,3.0
35424.127692159265,-3500.0,2.7032537,-3495.573458829134,3034.311095919594,0.0,0.0,-3500.0,3.0
35426.68769228808,-3500.0,2.6982138,-3495.5714042376367,3036.7968357099044,0.0,0.0,-3500.0,3.0
35429.187692413805,-3500.0,2.6931345,-3495.582960334985,3039.2243239988848,0.0,0.0,-3500.0,3.0
35431.74969254271,-3500.0,2.688134,-3495.599526119795,3041.7120257868078,0.0,0.0,-3500.0,3.0
35434.2116926664,-3500.0,2.6831334,-3495.5971335589193,3044.1026259465852,0.0,0.0,-3500.0,3.0
35436.63369278819,-3500.0,2.6781327999999998,-3495.549190427444,3046.454353881291,0.0,0.0,-3500.0,3.0
35439.027692908654,-3500.0,2.6731322,-3495.547956935385,3048.778893389619,0.0,0.0,-3500.0,3.0
35441.35369302565,-3500.0,2.6681316,-3495.586332032414,3051.037430672198,0.0,0.0,-3500.0,3.0
35443.693693143316,-3500.0,2.6630917000000003,-3495.588678271176,3053.309563427325,0.0,0.0,-3500.0,3.0
35446.00969325984,-3500.0,2.6580911,-3495.560098824273,3055.558373870711,0.0,0.0,-3500.0,3.0
35448.247693372425,-3500.0,2.6530907000000004,-3495.56323329645,3057.7314491233974,0.0,0.0,-3500.0,3.0
35449.689693444874,-3500.0,2.6499014,-3495.5565655684086,3059.1316137958424,0.0,0.0,-3500.0,3.0
35569.68969947983,0.0,3.0296292,0.0,3059.1316137958424,0.0,0.0,0.0,3.0
35689.689705514815,0.0,3.0567191000000005,0.0,3059.1316137958424,0.0,0.0,0.0,3.0
35809.68971154977,0.0,3.0668776,0.0,3059.1316137958424,0.0,0.0,0.0,3.0
35929.689717584755,0.0,3.0727444,0.0,3059.1316137958424,0.0,0.0,0.0,3.0
36049.689723619726,0.0,3.0770361,0.0,3059.1316137958424,0.0,0.0,0.0,3.0
36169.68972965468,0.0,3.0804617000000003,0.0,3059.1316137958424,0.0,0.0,0.0,3.0
36289.689735689666,0.0,3.0832181,0.0,3059.1316137958424,0.0,0.0,0.0,3.0
36409.68974172464,0.0,3.0858955000000003,0.0,3059.1316137958424,0.0,0.0,0.0,3.0
36529.68974775961,0.0,3.0879824,0.0,3059.1316137958424,0.0,0.0,0.0,3.0
36649.68975379458,0.0,3.090148,0.0,3059.1316137958424,0.0,0.0,0.0,3.0
36769.68975982955,0.0,3.0921559,0.0,3059.1316137958424,0.0,0.0,0.0,3.0
36889.68976586452,0.0,3.0935736,0.0,3059.1316137958424,0.0,0.0,0.0,3.0
37009.68977189949,0.0,3.0953847999999997,0.0,3059.1316137958424,0.0,0.0,0.0,3.0
37129.68977793446,0.0,3.0968809,0.0,3059.1316137958424,0.0,0.0,0.0,3.0
37249.77778397384,3500.0,3.2196901,0.05833884366319396,0.0,0.0019460542805989577,0.0,3500.0,4.0
37249.79578397468,3500.0,3.22473,3503.663543437342,0.0,0.01946437282986111,0.0,3500.0,4.0
