Repository: terencetaothucb/SOH-Estimation-Predictive-Capability-Transferable-Capability-and-Data-Efficiency-Analysis

# SOH-Estimation-Predictive-Capability-Transferable-Capability-and-Data-Efficiency-Analysis

This repository contains the datasets, processed features, results, and code used for **State-of-Health (SOH) prediction of lithium-ion batteries** with a focus on **Predictive Capability Transferable Capability and data sufficiency**.  
The work involves two datasets (CALCE and TJU), extracted degradation-related features, and XGBoost-based predictive modeling.

The repository structure is as follows:

---

File: PCTCDE-Data and code/TJU_Data/CY25-1_1-#4.csv (part 9 of 70)
time/s,control/V/mA,Ecell/V,<I>/mA,Q discharge/mA.h,Q charge/mA.h,control/V,control/mA,cycle number
48013.13232527813,-3500.0,2.6754947000000002,-3495.2204868306612,3049.3219358125816,0.0,0.0,-3500.0,4.0
48015.512325397925,-3500.0,2.6704941000000004,-3495.215422809703,3051.6326616806377,0.0,0.0,-3500.0,4.0
48017.87232551654,-3500.0,2.6654541000000003,-3495.223051000705,3053.9239746847884,0.0,0.0,-3500.0,4.0
48020.214325634515,-3500.0,2.6604536,-3495.199637270754,3056.1977963411464,0.0,0.0,-3500.0,4.0
48022.472325748065,-3500.0,2.6554532,-3495.241150017566,3058.3900893726945,0.0,0.0,-3500.0,4.0
48024.71232586051,-3500.0,2.6503737000000003,-3495.187455331386,3060.564872787409,0.0,0.0,-3500.0,4.0
48024.968325873604,-3500.0,2.6500587,-3495.143665878818,3060.8134163496916,0.0,0.0,-3500.0,4.0
48144.968331908574,0.0,3.0299838,0.0,3060.8134163496916,0.0,0.0,0.0,4.0
48264.96833794353,0.0,3.0575063,0.0,3060.8134163496916,0.0,0.0,0.0,4.0
48384.968343978515,0.0,3.0677043999999998,0.0,3060.8134163496916,0.0,0.0,0.0,4.0
48504.96835001347,0.0,3.0738075,0.0,3060.8134163496916,0.0,0.0,0.0,4.0
48624.96835604844,0.0,3.0779026000000003,0.0,3060.8134163496916,0.0,0.0,0.0,4.0
48744.968362083426,0.0,3.0813675,0.0,3060.8134163496916,0.0,0.0,0.0,4.0
48864.96836811838,0.0,3.0843205,0.0,3060.8134163496916,0.0,0.0,0.0,4.0
48984.96837415338,0.0,3.0867223999999998,0.0,3060.8134163496916,0.0,0.0,0.0,4.0
49104.96838018834,0.0,3.0890062,0.0,3060.8134163496916,0.0,0.0,0.0,4.0
49224.96838622331,0.0,3.0909355,0.0,3060.8134163496916,0.0,0.0,0.0,4.0
49344.96839225828,0.0,3.0927467,0.0,3060.8134163496916,0.0,0.0,0.0,4.0
49464.96839829325,0.0,3.0946367,0.0,3060.8134163496916,0.0,0.0,0.0,4.0
49584.96840432822,0.0,3.0961328,0.0,3060.8134163496916,0.0,0.0,0.0,4.0
49704.96841036319,0.0,3.0977473,0.0,3060.8134163496916,0.0,0.0,0.0,4.0
49825.052416402366,3500.0,3.2187452000000003,0.05834078693102315,0.0,0.0019460542805989577,0.0,3500.0,5.0
49825.07241640333,3500.0,3.2237457999999997,3503.92170857265,0.0,0.02141228691948785,0.0,3500.0,5.0
49825.15041640727,3500.0,3.2287858,3504.2711572303883,0.0,0.09733816582573784,0.0,3500.0,5.0
49825.30441641505,3500.0,3.2337861,3504.4961576685246,0.0,0.2472527312554254,0.0,3500.0,5.0
49825.52241642588,3500.0,3.2388263,3504.36654544313,0.0,0.4594616048177084,0.0,3500.0,5.0
49825.79841643968,3500.0,3.2438662,3504.632983919906,0.0,0.7281501470269098,0.0,3500.0,5.0
49826.11841645581,3500.0,3.2490242,3504.57899814645,0.0,1.039668295898438,0.0,3500.0,5.0
49826.47841647407,3500.0,3.2540641,3504.558479707337,0.0,1.390124161648221,0.0,3500.0,5.0
49826.87841649423,3500.0,3.2590647,3504.4810159736544,0.0,1.779510960828993,0.0,3500.0,5.0
49827.30041651544,3500.0,3.2640653,3504.568337138623,0.0,2.190324269883897,0.0,3500.0,5.0
49827.760416538455,3500.0,3.2690658999999997,3504.5638999106814,0.0,2.6381296794976135,0.0,3500.0,5.0
49828.258416563505,3500.0,3.2740664,3504.492910318985,0.0,3.1229178898111982,0.0,3500.0,5.0
49828.78441658987,3500.0,3.2791064,3504.515834477827,0.0,3.6349666179741744,0.0,3500.0,5.0
49829.360416618874,3500.0,3.284225,3504.525799173011,0.0,4.195690774061415,0.0,3500.0,5.0
49829.960416649,3500.0,3.2892256,3504.486266083688,0.0,4.7797718477376305,0.0,3500.0,5.0
49830.57841668022,3500.0,3.2942655,3504.520307091159,0.0,5.381381197509767,0.0,3500.0,5.0
49831.244416713715,3500.0,3.2993053999999997,3504.5293273671637,0.0,6.029719155680339,0.0,3500.0,5.0
49831.93841674854,3500.0,3.304306,3504.54295048807,0.0,6.705317191704644,0.0,3500.0,5.0
49832.67841678577,3500.0,3.309346,3504.561498159062,0.0,7.425699313693577,0.0,3500.0,5.0
49833.41841682303,3500.0,3.3143466,3504.540206458275,0.0,8.146077059054905,0.0,3500.0,5.0
49834.19841686217,3500.0,3.3193865,3504.5453525985936,0.0,8.905395256890191,0.0,3500.0,5.0
49835.0384169044,3500.0,3.3245443999999997,3504.535504981991,0.0,9.723120249159072,0.0,3500.0,5.0
49835.90441694809,3500.0,3.3295449999999995,3504.520442631688,0.0,10.566152153727211,0.0,3500.0,5.0
49836.78041699203,3500.0,3.3345455999999998,3504.483031481228,0.0,11.41890973415799,0.0,3500.0,5.0
49837.69841703819,3500.0,3.3395855000000005,3504.508753250755,0.0,12.312559511176222,0.0,3500.0,5.0
49838.63841708562,3500.0,3.3446255,3504.5573644739115,0.0,13.227638424750431,0.0,3500.0,5.0
49839.604417134076,3500.0,3.3496261,3504.544898777592,0.0,14.168024686414931,0.0,3500.0,5.0
49840.60241718427,3500.0,3.3546267,3504.500370237244,0.0,15.13955011569553,0.0,3500.0,5.0
49841.63841723651,3500.0,3.3596665999999997,3504.514960966988,0.0,16.1480716942003,0.0,3500.0,5.0
49842.71641729072,3500.0,3.3647459000000004,3504.5429260736855,0.0,17.19748765652127,0.0,3500.0,5.0
49843.81641734601,3500.0,3.3697464,3504.558366157667,0.0,18.26832498887804,0.0,3500.0,5.0
49844.95441740309,3500.0,3.374747,3504.529565184674,0.0,19.376145779215502,0.0,3500.0,5.0
49846.12041746173,3500.0,3.3797476000000004,3504.4944191533677,0.0,20.51121263983832,0.0,3500.0,5.0
49847.32041752222,3500.0,3.3847482,3504.543710876093,0.0,21.679393935682512,0.0,3500.0,5.0
49848.53441758314,3500.0,3.3897487999999996,3504.571455071718,0.0,22.86121336900499,0.0,3500.0,5.0
49849.83241764852,3500.0,3.3947494,3504.4946890107344,0.0,24.12477846218533,0.0,3500.0,5.0
49851.09841771214,3500.0,3.39975,3504.485281890649,0.0,25.35718918158637,0.0,3500.0,5.0
49852.45241778018,3500.0,3.4047899,3504.541214572262,0.0,26.67528613796658,0.0,3500.0,5.0
49853.85041785054,3500.0,3.4097903,3504.53794727987,0.0,28.03621510932075,0.0,3500.0,5.0
49855.23441792022,3500.0,3.4148302000000004,3504.531769251234,0.0,29.38351294623481,0.0,3500.0,5.0
49856.71841799491,3500.0,3.4198703999999998,3504.562856345357,0.0,30.82817170749241,0.0,3500.0,5.0
49858.2364180712,3500.0,3.4248707,3504.532565088134,0.0,32.305916346706816,0.0,3500.0,5.0
49859.754418147495,3500.0,3.4298712999999994,3504.531267508118,0.0,33.783660438774966,0.0,3500.0,5.0
49861.354418227915,3500.0,3.4349112999999996,3504.5396108410305,0.0,35.34123367743597,0.0,3500.0,5.0
49863.03041831218,3500.0,3.4399117999999995,3504.5067503512983,0.0,36.97277634657118,0.0,3500.0,5.0
49864.71641839715,3500.0,3.4449517999999997,3504.5042129897224,0.0,38.61405256903754,0.0,3500.0,5.0
49866.47841848573,3500.0,3.4500309999999996,3504.5185248250787,0.0,40.32931977769639,0.0,3500.0,5.0
49868.29241857678,3500.0,3.4550712,3504.530681642254,0.0,42.09521393758137,0.0,3500.0,5.0
49870.19641867258,3500.0,3.4601111000000007,3504.531062403209,0.0,43.948721570502386,0.0,3500.0,5.0
49872.13241877011,3500.0,3.4651511,3504.5351955712126,0.0,45.83338281507703,0.0,3500.0,5.0
49874.1164188697,3500.0,3.4701910000000002,3504.520193337863,0.0,47.76476292968749,0.0,3500.0,5.0
49876.23041897616,3500.0,3.4751915999999996,3504.527736380905,0.0,49.822699598524295,0.0,3500.0,5.0
49878.372419083724,3500.0,3.4801919000000003,3504.501825017517,0.0,51.90787828911675,0.0,3500.0,5.0
49880.6144191965,3500.0,3.4851925,3504.521809005655,0.0,54.09041670328775,0.0,3500.0,5.0
49882.91441931226,3500.0,3.4901931000000004,3504.51938118557,0.0,56.32941530951605,0.0,3500.0,5.0
49885.33441943396,3500.0,3.4951937000000006,3504.504715457313,0.0,58.68522137559678,0.0,3500.0,5.0
49887.91041956353,3500.0,3.5002337,3504.5098431580373,0.0,61.192892989501956,0.0,3500.0,5.0
49890.54641969595,3500.0,3.5052342000000003,3504.5417261102175,0.0,63.75899644897461,0.0,3500.0,5.0
49893.328419836005,3500.0,3.5102347999999997,3504.4856051467214,0.0,66.46718518351237,0.0,3500.0,5.0
49896.23041998199,3500.0,3.5152354,3504.54847313807,0.0,69.29224078925239,0.0,3500.0,5.0
49899.26442013447,3500.0,3.520236,3504.520917805521,0.0,72.24577328898113,0.0,3500.0,5.0
49902.53042029869,3500.0,3.5252366000000004,3504.4950894472695,0.0,75.42512927164714,0.0,3500.0,5.0
49905.98642047263,3500.0,3.5302765,3504.5255714214677,0.0,78.7894739895291,0.0,3500.0,5.0
49909.808420664864,3500.0,3.5352771,3504.526011542257,0.0,82.5101126255968,0.0,3500.0,5.0
49913.74842086295,3500.0,3.5402775,3504.5157306260353,0.0,86.34561059027777,0.0,3500.0,5.0
49918.09242108138,3500.0,3.5452781000000004,3504.5231921483833,0.0,90.5744021214464,0.0,3500.0,5.0
49922.80842131865,3500.0,3.5502787000000002,3504.525759222911,0.0,95.1653310970052,0.0,3500.0,5.0
49927.850421572104,3500.0,3.5552792999999996,3504.7936039192605,0.0,100.07398949679899,0.0,3500.0,5.0
49933.58842186071,3500.0,3.5602797999999996,3504.855644252511,0.0,105.66034024631081,0.0,3500.0,5.0
49939.78642217233,3500.0,3.5653197999999997,3504.851405980667,0.0,111.69452638698999,0.0,3500.0,5.0
49946.72642252152,3500.0,3.5703597,3504.872544347821,0.0,118.45114213189021,0.0,3500.0,5.0
49954.0824228914,3500.0,3.5753602999999994,3504.855044857348,0.0,125.61272963365342,0.0,3500.0,5.0
49962.22642330102,3500.0,3.5803608999999996,3504.82979559294,0.0,133.5414338811578,0.0,3500.0,5.0
49970.72242372834,3500.0,3.5854008,3504.839128970367,0.0,141.8128546415202,0.0,3500.0,5.0
49979.606424174985,3500.0,3.5904013999999997,3504.832676997599,0.0,150.4620032714844,0.0,3500.0,5.0
49988.88642464182,3500.0,3.5954413,3504.838683975148,0.0,159.4966990002441,0.0,3500.0,5.0
49998.486425124574,3500.0,3.6004812999999993,3504.843076113495,0.0,168.84294767320418,0.0,3500.0,5.0
50008.45442562572,3500.0,3.6055212,3504.846095675148,0.0,178.5474775726996,0.0,3500.0,5.0
50018.452426128555,3500.0,3.6105218,3504.855218982871,0.0,188.28123986206052,0.0,3500.0,5.0
50028.93842665595,3500.0,3.6155224,3504.837399336029,0.0,198.4900528670247,0.0,3500.0,5.0
50039.84042720428,3500.0,3.6205230000000004,3504.8230677033303,0.0,209.1038259242079,0.0,3500.0,5.0
50050.844427757664,3500.0,3.6255629000000003,3504.8377596258256,0.0,219.816947214898,0.0,3500.0,5.0
50062.12642832496,3500.0,3.6305635,3504.821790024828,0.0,230.80066983249242,0.0,3500.0,5.0
50073.61242890265,3500.0,3.6355638999999997,3504.8414551468345,0.0,241.98306177096902,0.0,3500.0,5.0
50085.35642949329,3500.0,3.6405644,3504.840810518715,0.0,253.41663192342116,0.0,3500.0,5.0
50097.52243010512,3500.0,3.645565,3504.8428546388564,0.0,265.2610542328559,0.0,3500.0,5.0
50110.22443074407,3500.0,3.6505656,3504.847005122467,0.0,277.6273233713108,0.0,3500.0,5.0
50123.09443139123,3500.0,3.6556056000000003,3504.8392799247167,0.0,290.1571244270833,0.0,3500.0,5.0
50136.674432074185,3500.0,3.6606061000000003,3504.8744358041804,0.0,303.3782903248426,0.0,3500.0,5.0
50150.60043277452,3500.0,3.6656067,3504.85320868935,0.0,316.93623150227864,0.0,3500.0,5.0
50164.806433489066,3500.0,3.6706072999999995,3504.8600233114707,0.0,330.76679927883566,0.0,3500.0,5.0
50179.196434212616,3500.0,3.6756472999999996,3504.8726496155987,0.0,344.7765548243543,0.0,3500.0,5.0
50194.278434971115,3500.0,3.6806479,3504.8754483467683,0.0,359.46003653835714,0.0,3500.0,5.0
50209.82643575313,3500.0,3.6856484,3504.865696860949,0.0,374.5971628149413,0.0,3500.0,5.0
50225.33043653285,3500.0,3.6906489999999996,3504.8868319471253,0.0,389.6915428636338,0.0,3500.0,5.0
50241.40043734107,3500.0,3.695689,3504.875838391541,0.0,405.33691996242936,0.0,3500.0,5.0
50258.406438196325,3500.0,3.7006892999999996,3504.874820953235,0.0,421.8935600187173,0.0,3500.0,5.0
50275.50643905625,3500.0,3.7056899,3504.877336393915,0.0,438.541728203803,0.0,3500.0,5.0
50292.91243993165,3500.0,3.7107297999999993,3504.890620128653,0.0,455.4878752043998,0.0,3500.0,5.0
50310.600440821145,3500.0,3.7157303999999995,3504.892359275936,0.0,472.7085805289712,0.0,3500.0,5.0
50328.72444173273,3500.0,3.7207703999999997,3504.922308683816,0.0,490.3539180616589,0.0,3500.0,5.0
50347.12644265803,3500.0,3.7258102999999996,3504.933760259939,0.0,508.2699720336913,0.0,3500.0,5.0
50365.676443591015,3500.0,3.7308109,3504.941932930965,0.0,526.3301598464625,0.0,3500.0,5.0
50384.3664445309,3500.0,3.7358114999999996,3504.9434166785386,0.0,544.5266586664495,0.0,3500.0,5.0
50403.17444547685,3500.0,3.7408121,3504.932927551944,0.0,562.8379869489203,0.0,3500.0,5.0
50422.01044642413,3500.0,3.7458519999999997,3504.982600177453,0.0,581.1768357203504,0.0,3500.0,5.0
50441.3304473958,3500.0,3.7508526,3504.962354936306,0.0,599.9868013045246,0.0,3500.0,5.0
50460.650448367465,3500.0,3.7558925000000003,3504.96575968692,0.0,618.7967851608613,0.0,3500.0,5.0
50480.410449361196,3500.0,3.7609718,3504.9595745836323,0.0,638.0351197932941,0.0,3500.0,5.0
50500.23045035802,3500.0,3.7659724000000003,3504.948225083896,0.0,657.3318079363335,0.0,3500.0,5.0
50519.89245134685,3500.0,3.7710122999999998,3504.940302190245,0.0,676.4746245161946,0.0,3500.0,5.0
50539.916452353835,3500.0,3.7760129,3504.939313933262,0.0,695.969876836073,0.0,3500.0,5.0
50559.890453358414,3500.0,3.7810135000000002,3504.957201438902,0.0,715.4165486867946,0.0,3500.0,5.0
50579.91245436529,3500.0,3.7860534,3504.946204183518,0.0,734.90989213935,0.0,3500.0,5.0
50599.99445537523,3500.0,3.791054,3504.9450266701233,0.0,754.4616447964137,0.0,3500.0,5.0
50620.05645638425,3500.0,3.7960546,3504.947599191059,0.0,773.9939398718262,0.0,3500.0,5.0
50640.20045739715,3500.0,3.8010552000000004,3504.9388429499377,0.0,793.6060208725314,0.0,3500.0,5.0
50659.92045838898,3500.0,3.8060557999999998,3504.915596390813,0.0,812.8051706050618,0.0,3500.0,5.0
50680.19845940871,3500.0,3.8111351000000004,3504.9186324083253,0.0,832.5475993834093,0.0,3500.0,5.0
50700.31646042061,3500.0,3.8161356,3504.928439334301,0.0,852.1343087970648,0.0,3500.0,5.0
50719.898461405435,3500.0,3.8211362,3504.9396156007506,0.0,871.1992340760632,0.0,3500.0,5.0
50739.65846239915,3500.0,3.8261366000000003,3504.937647173575,0.0,890.4374483513725,0.0,3500.0,5.0
50759.16446338013,3500.0,3.8311372,3504.910274216482,0.0,909.4282214755586,0.0,3500.0,5.0
50778.558464355534,3500.0,3.8361377999999995,3504.938390818946,0.0,928.3101044117566,0.0,3500.0,5.0
50797.76446532132,3500.0,3.8411383999999997,3504.937182092771,0.0,947.0089452185056,0.0,3500.0,5.0
50816.526466264855,3500.0,3.8462176,3504.9249001272274,0.0,965.2754464082843,0.0,3500.0,5.0
50835.98046724335,3500.0,3.8512182,3504.914358502742,0.0,984.2156151193576,0.0,3500.0,5.0
50854.78246818879,3500.0,3.8562187999999993,3504.9214269093764,0.0,1002.5210417811411,0.0,3500.0,5.0
50873.28046911907,3500.0,3.8612587,3504.931773405407,0.0,1020.530550449219,0.0,3500.0,5.0
50891.94247005762,3500.0,3.8662987,3504.9332104400733,0.0,1038.699735688883,0.0,3500.0,5.0
50910.588470995426,3500.0,3.8712992999999996,3504.923908897324,0.0,1056.853295270046,0.0,3500.0,5.0
50928.70647190651,3500.0,3.8762999,3504.9276534483256,0.0,1074.492818164062,0.0,3500.0,5.0
50946.60847280688,3500.0,3.8813004,3504.922884487981,0.0,1091.922021673448,0.0,3500.0,5.0
50964.31847369764,3500.0,3.886301,3504.904272777831,0.0,1109.164204393717,0.0,3500.0,5.0
50982.13847459387,3500.0,3.8913016000000002,3504.90315694437,0.0,1126.513475893147,0.0,3500.0,5.0
50999.332475458505,3500.0,3.8963416,3504.899822760919,0.0,1143.253267721761,0.0,3500.0,5.0
51016.81447633775,3500.0,3.9013421999999998,3504.9138839045922,0.0,1160.273519832899,0.0,3500.0,5.0
51033.82047719299,3500.0,3.9063425000000005,3504.9166077596033,0.0,1176.830357285427,0.0,3500.0,5.0
51050.880478051025,3500.0,3.9113431000000003,3504.918205333131,0.0,1193.43977606052,0.0,3500.0,5.0
51067.532478888286,3500.0,3.9164226,3504.932019886206,0.0,1209.652034652099,0.0,3500.0,5.0
51084.27447973029,3500.0,3.9214230000000003,3504.921507550949,0.0,1225.95186766059,0.0,3500.0,5.0
51100.5324805479,3500.0,3.9264235,3504.96625321284,0.0,1241.780685496826,0.0,3500.0,5.0
51116.79248136585,3500.0,3.9314241,3504.945530746027,0.0,1257.6113569403751,0.0,3500.0,5.0
51133.012482181424,3500.0,3.9364247000000003,3504.958495391013,0.0,1273.403142955322,0.0,3500.0,5.0
51148.896482980344,3500.0,3.9414252999999997,3504.958769936617,0.0,1288.867800705838,0.0,3500.0,5.0
51164.74448377732,3500.0,3.9464259,3504.937280298304,0.0,1304.297314264594,0.0,3500.0,5.0
51180.67048457824,3500.0,3.9514657999999994,3504.936985043338,0.0,1319.8027668287489,0.0,3500.0,5.0
51196.46048537223,3500.0,3.9564663999999996,3504.93738677852,0.0,1335.17581241767,0.0,3500.0,5.0
51212.3224861701,3500.0,3.961467,3504.9270612037653,0.0,1350.618911262478,0.0,3500.0,5.0
51227.9624869565,3500.0,3.9664676,3504.948691072774,0.0,1365.845966897108,0.0,3500.0,5.0
51243.472487736726,3500.0,3.971468,3504.915851746781,0.0,1380.946313451335,0.0,3500.0,5.0
51259.63448854955,3500.0,3.9765080999999998,3504.936133660484,0.0,1396.6815302960879,0.0,3500.0,5.0
51275.60248935246,3500.0,3.9815085,3504.9296943384834,0.0,1412.227841455349,0.0,3500.0,5.0
51291.92449017335,3500.0,3.9865091,3504.927879602584,0.0,1428.1187958242458,0.0,3500.0,5.0
51308.01249098242,3500.0,3.9915097,3504.9328785483085,0.0,1443.781952209201,0.0,3500.0,5.0
51324.884491831064,3500.0,3.9965102999999997,3504.938501837643,0.0,1460.208431480713,0.0,3500.0,5.0
51342.04049269366,3500.0,4.0015106,3504.9141526716962,0.0,1476.911295432536,0.0,3500.0,5.0
51359.36649356503,3500.0,4.0065508,3504.929582387511,0.0,1493.779743487685,0.0,3500.0,5.0
51377.54849447963,3500.0,4.011551399999999,3504.927050023944,0.0,1511.481573162435,0.0,3500.0,5.0
51396.15649541539,3500.0,4.0165911,3504.924087224751,0.0,1529.5981372443302,0.0,3500.0,5.0
51415.138496370055,3500.0,4.0215917,3504.914498903119,0.0,1548.078773456624,0.0,3500.0,5.0
51435.12049737478,3500.0,4.0265923,3504.948000315466,0.0,1567.533183029921,0.0,3500.0,5.0
51455.218498385744,3500.0,4.0315928,3504.92797327558,0.0,1587.1004180160862,0.0,3500.0,5.0
51476.17849943973,3500.0,4.0365934,3504.909568878012,0.0,1607.506781421034,0.0,3500.0,5.0
51497.388500506524,3500.0,4.041594,3504.916180744837,0.0,1628.156580291206,0.0,3500.0,5.0
51519.13050159998,3500.0,4.046594600000001,3504.904106860517,0.0,1649.324254992269,0.0,3500.0,5.0
51541.21450271063,3500.0,4.0515952,3504.9014452989672,0.0,1670.8248792730042,0.0,3500.0,5.0
51563.5985038362,3500.0,4.0565958,3504.9019346864366,0.0,1692.617581731635,0.0,3500.0,5.0
51586.64050499513,3500.0,4.0615964,3504.910990263936,0.0,1715.0509603704159,0.0,3500.0,5.0
51609.48650614405,3500.0,4.066597,3504.8964530212816,0.0,1737.2934238127991,0.0,3500.0,5.0
51632.92850732291,3500.0,4.0715976000000005,3504.9046624524217,0.0,1760.1161958208552,0.0,3500.0,5.0
51656.95050853095,3500.0,4.0765982,3504.9008010896337,0.0,1783.503621175809,0.0,3500.0,5.0
51681.072509744205,3500.0,4.0815988,3504.9162404784306,0.0,1806.988508343913,0.0,3500.0,5.0
51705.53251097421,3500.0,4.0865989,3504.9156262761358,0.0,1830.8024640466308,0.0,3500.0,5.0
51729.99051220437,3500.0,4.091639,3504.916529399074,0.0,1854.6144787098528,0.0,3500.0,5.0
51753.88651340618,3500.0,4.0966396000000005,3504.94095219875,0.0,1877.8794990448678,0.0,3500.0,5.0
51778.18251462793,3500.0,4.1016402,3504.937563951833,0.0,1901.533934415962,0.0,3500.0,5.0
51802.72651586239,3500.0,4.106640799999999,3504.9076909900127,0.0,1925.429617386611,0.0,3500.0,5.0
51826.242517045,3500.0,4.1116805,3504.920221021952,0.0,1948.324536292861,0.0,3500.0,5.0
51849.56851821812,3500.0,4.1166811,3504.94424616062,0.0,1971.034628958877,0.0,3500.0,5.0
51872.50451937155,3500.0,4.1216817,3504.9349096048823,0.0,1993.3649598281531,0.0,3500.0,5.0
51895.040520504816,3500.0,4.1267219,3504.922412211615,0.0,2015.305775231934,0.0,3500.0,5.0
51917.3445216266,3500.0,4.1317224999999995,3504.9074104077886,0.0,2037.020624902344,0.0,3500.0,5.0
51939.268522729166,3500.0,4.136723,3504.91585492889,0.0,2058.365563532309,0.0,3500.0,5.0
51960.588523801416,3500.0,4.141723600000001,3504.9387258851475,0.0,2079.12259058621,0.0,3500.0,5.0
51981.34452484525,3500.0,4.1467241999999995,3504.926153936892,0.0,2099.330438061118,0.0,3500.0,5.0
52001.66252586711,3500.0,4.1517243,3504.914285804803,0.0,2119.111785850153,0.0,3500.0,5.0
52021.88252688409,3500.0,4.1567248999999995,3504.9260660337345,0.0,2138.797788244494,0.0,3500.0,5.0
52041.412527866196,3500.0,4.161725499999999,3504.910988462637,0.0,2157.811931313071,0.0,3500.0,5.0
52060.62452883228,3500.0,4.1667261,3504.9020171997554,0.0,2176.5164260187453,0.0,3500.0,5.0
52079.36652977485,3500.0,4.1717267,3504.921199947838,0.0,2194.763436139052,0.0,3500.0,5.0
52097.758530699866,3500.0,4.1767273000000005,3504.917325931627,0.0,2212.669670222575,0.0,3500.0,5.0
52115.76053160522,3500.0,4.1817279,3504.920121706216,0.0,2230.196218890381,0.0,3500.0,5.0
52133.280532486286,3500.0,4.1867285,3504.9177617812234,0.0,2247.25348618883,0.0,3500.0,5.0
52150.612533357926,3500.0,4.1917291,3504.9015620331797,0.0,2264.127640891114,0.0,3500.0,5.0
52167.61653421307,3500.0,4.1967297,3504.914992161748,0.0,2280.6825235366487,0.0,3500.0,5.0
52179.128534792224,3500.0,4.200076599999999,3504.9322203009087,0.0,2291.890518467205,0.0,3500.0,5.0
52189.12853529514,4.1999736,4.2005095,3469.472666726234,0.0,2301.527943026124,4.1999736,0.0,5.0
52199.12853579805,4.1999736,4.2006277999999995,3368.795925158551,0.0,2310.885709955513,4.1999736,0.0,5.0
52209.12853630098,4.1999736,4.2005095,3280.232675315647,0.0,2319.997467845189,4.1999736,0.0,5.0
52219.12853680388,4.1999736,4.2005095,3198.6789138897584,0.0,2328.882687497288,4.1999736,0.0,5.0
52229.12853730678,4.1999736,4.200549099999999,3122.405837842826,0.0,2337.556037483047,4.1999736,0.0,5.0
52239.128537809724,4.1999736,4.2007461,3050.034668484428,0.0,2346.028356432699,4.1999736,0.0,5.0
52249.12853831262,4.1999736,4.200549099999999,2981.083512674737,0.0,2354.309144384359,4.1999736,0.0,5.0
52259.12853881554,4.1999736,4.2004704,2914.765448383012,0.0,2362.4057154815,4.1999736,0.0,5.0
52269.12853931845,4.1999736,4.200549099999999,2851.00350007602,0.0,2370.325170046659,4.1999736,0.0,5.0
52279.128539821366,4.1999736,4.2004704,2789.2312725185698,0.0,2378.073035082195,4.1999736,0.0,5.0
52289.12854032428,4.1999736,4.2006669,2729.318950726958,0.0,2385.654476993273,4.1999736,0.0,5.0
52299.128540827194,4.1999736,4.2004309,2671.2640053067803,0.0,2393.074655158963,4.1999736,0.0,5.0
52309.12854133012,4.1999736,4.2004704,2614.799069767575,0.0,2400.337986273601,4.1999736,0.0,5.0
52319.12854183302,4.1999736,4.2005882,2560.059485166991,0.0,2407.449262978923,4.1999736,0.0,5.0
52329.12854233594,4.1999736,4.2004704,2506.681025888579,0.0,2414.412266178793,4.1999736,0.0,5.0
52339.12854283885,4.1999736,4.2004704,2454.915949195044,0.0,2421.2314774917268,4.1999736,0.0,5.0
52349.128543341765,4.1999736,4.200549099999999,2404.346014921871,0.0,2427.910216757949,4.1999736,0.0,5.0
52359.12854384468,4.1999736,4.200549099999999,2355.139380287168,0.0,2434.4522709210887,4.1999736,0.0,5.0
52369.12854434759,4.1999736,4.2006669,2307.360047338495,0.0,2440.861604708252,4.1999736,0.0,5.0
52379.12854485052,4.1999736,4.2004704,2260.753524584747,0.0,2447.1414759257,4.1999736,0.0,5.0
52389.12854535342,4.1999736,4.200549099999999,2215.47883169566,0.0,2453.295584101021,4.1999736,0.0,5.0
52399.12854585632,4.1999736,4.2004704,2171.4756220922377,0.0,2459.327461132406,4.1999736,0.0,5.0
52409.12854635925,4.1999736,4.2006669,2128.794620088335,0.0,2465.24077981893,4.1999736,0.0,5.0
52419.128546862165,4.1999736,4.2004309,2087.353131693971,0.0,2471.038983254124,4.1999736,0.0,5.0
52429.12854736508,4.1999736,4.2005882,2047.233562691133,0.0,2476.725743436484,4.1999736,0.0,5.0
52439.12854786799,4.1999736,4.200549099999999,2008.187750738787,0.0,2482.304043024632,4.1999736,0.0,5.0
52449.12854837092,4.1999736,4.2004704,1970.472907420676,0.0,2487.77757915385,4.1999736,0.0,5.0
52459.12854887382,4.1999736,4.2005882,1933.828986289918,0.0,2493.149326608142,4.1999736,0.0,5.0
52469.128549376735,4.1999736,4.2005095,1898.5586793234768,0.0,2498.423100982599,4.1999736,0.0,5.0
52479.12854987965,4.1999736,4.2004704,1864.3141497712688,0.0,2503.601751659072,4.1999736,0.0,5.0
52489.128550382564,4.1999736,4.2005095,1831.236057074462,0.0,2508.688518740099,4.1999736,0.0,5.0
52499.12855088548,4.1999736,4.2004309,1799.34917737927,0.0,2513.6867111508523,4.1999736,0.0,5.0
52509.12855138839,4.1999736,4.200549099999999,1768.543768576955,0.0,2518.599332977295,4.1999736,0.0,5.0
52519.12855189132,4.1999736,4.2005882,1738.8563499039622,0.0,2523.429489747722,4.1999736,0.0,5.0
52529.128552394235,4.1999736,4.2004309,1710.2560775385998,0.0,2528.1802013131382,4.1999736,0.0,5.0
52539.128552897135,4.1999736,4.2006277999999995,1682.644172677241,0.0,2532.854213138971,4.1999736,0.0,5.0
52549.12855340005,4.1999736,4.2003913,1656.0724203026348,0.0,2537.454414537829,4.1999736,0.0,5.0
52559.12855390296,4.1999736,4.2004309,1630.494108991348,0.0,2541.98356506836,4.1999736,0.0,5.0
52569.12855440588,4.1999736,4.2006277999999995,1605.8232203395041,0.0,2546.44418534919,4.1999736,0.0,5.0
52579.12855490879,4.1999736,4.2005095,1582.123481687648,0.0,2550.838973019342,4.1999736,0.0,5.0
52589.128555411706,4.1999736,4.2005095,1559.2804342768868,0.0,2555.170307776829,4.1999736,0.0,5.0
52599.128555914634,4.1999736,4.200549099999999,1537.460724021692,0.0,2559.441032225004,4.1999736,0.0,5.0
52609.128556417534,4.1999736,4.2004704,1516.133201461471,0.0,2563.652513551976,4.1999736,0.0,5.0
52619.12855692045,4.1999736,4.2004309,1495.7487061487452,0.0,2567.80737127801,4.1999736,0.0,5.0
52629.12855742336,4.1999736,4.2005882,1476.1858865515328,0.0,2571.907887835762,4.1999736,0.0,5.0
52639.12855792628,4.1999736,4.2004704,1457.3913668180248,0.0,2575.9561973916298,4.1999736,0.0,5.0
52649.12855842919,4.1999736,4.2005882,1439.143672227915,0.0,2579.9538189044197,4.1999736,0.0,5.0
52659.128558932105,4.1999736,4.2005882,1421.742818684083,0.0,2583.903104710491,4.1999736,0.0,5.0
52669.128559435034,4.1999736,4.2005095,1404.8145803508578,0.0,2587.8053676299382,4.1999736,0.0,5.0
52679.12855993793,4.1999736,4.200549099999999,1388.609030946131,0.0,2591.662615132108,4.1999736,0.0,5.0
52689.12856044085,4.1999736,4.2005095,1372.822334376786,0.0,2595.476010697158,4.1999736,0.0,5.0
52699.12856094376,4.1999736,4.2005095,1357.620074057344,0.0,2599.2471777591973,4.1999736,0.0,5.0
52709.128561446676,4.1999736,4.200549099999999,1342.993590320275,0.0,2602.977715697701,4.1999736,0.0,5.0
52719.12856194959,4.1999736,4.2005882,1328.956980210766,0.0,2606.669263050606,4.1999736,0.0,5.0
52729.128562452504,4.1999736,4.200549099999999,1315.385384506582,0.0,2610.323111524659,4.1999736,0.0,5.0
52739.12856295543,4.1999736,4.200549099999999,1302.04153161321,0.0,2613.939893738811,4.1999736,0.0,5.0
52749.12856345833,4.1999736,4.2005882,1289.158752475947,0.0,2617.52089045356,4.1999736,0.0,5.0
52759.12856396125,4.1999736,4.2005882,1276.7125497815719,0.0,2621.067314381308,4.1999736,0.0,5.0
52769.12856446416,4.1999736,4.2005882,1264.688545527878,0.0,2624.580338295561,4.1999736,0.0,5.0
52779.128564967075,4.1999736,4.200549099999999,1252.880439212544,0.0,2628.0605619128432,4.1999736,0.0,5.0
52789.12856546999,4.1999736,4.2004309,1241.588053867369,0.0,2631.509417791478,4.1999736,0.0,5.0
52799.128565972904,4.1999736,4.2005095,1230.535988309912,0.0,2634.927573486465,4.1999736,0.0,5.0
52809.12856647583,4.1999736,4.200549099999999,1219.744157138781,0.0,2638.315751871135,4.1999736,0.0,5.0
52819.12856697873,4.1999736,4.2005882,1209.391854436757,0.0,2641.675173857966,4.1999736,0.0,5.0
52829.128567481646,4.1999736,4.2005882,1199.172765326666,0.0,2645.006209484729,4.1999736,0.0,5.0
52839.12856798456,4.1999736,4.2005882,1189.244162871888,0.0,2648.309665658842,4.1999736,0.0,5.0
52849.128568487475,4.1999736,4.2005095,1179.560710624507,0.0,2651.586223353137,4.1999736,0.0,5.0
52859.12856899039,4.1999736,4.200549099999999,1170.116500308454,0.0,2654.8365471285683,4.1999736,0.0,5.0
52869.1285694933,4.1999736,4.200549099999999,1160.926541322388,0.0,2658.061343238865,4.1999736,0.0,5.0
52879.12856999623,4.1999736,4.2004704,1151.740362511913,0.0,2661.2606221845167,4.1999736,0.0,5.0
52889.12857049913,4.1999736,4.2006277999999995,1143.031366563182,0.0,2664.435709473539,4.1999736,0.0,5.0
52899.128571002046,4.1999736,4.2006277999999995,1134.388863018334,0.0,2667.586789807062,4.1999736,0.0,5.0
52909.12857150496,4.1999736,4.2004704,1125.961769594488,0.0,2670.714461546565,4.1999736,0.0,5.0
52919.128572007874,4.1999736,4.2004704,1117.668513663911,0.0,2673.819096462878,4.1999736,0.0,5.0
52929.12857251079,4.1999736,4.2005095,1109.587126912133,0.0,2676.901283081531,4.1999736,0.0,5.0
52939.1285730137,4.1999736,4.2005095,1101.767825913775,0.0,2679.96174941854,4.1999736,0.0,5.0
52949.12857351663,4.1999736,4.2005882,1094.026397811891,0.0,2683.000711787518,4.1999736,0.0,5.0
52959.128574019516,4.1999736,4.200549099999999,1086.400019533323,0.0,2686.018489771323,4.1999736,0.0,5.0
52969.128574522445,4.1999736,4.2006277999999995,1079.0236757392508,0.0,2689.015777910226,4.1999736,0.0,5.0
52979.12857502536,4.1999736,4.2005882,1071.667539317209,0.0,2691.992632335817,4.1999736,0.0,5.0
52989.12857552827,4.1999736,4.2004704,1064.491604936886,0.0,2694.94955360935,4.1999736,0.0,5.0
52999.12857603119,4.1999736,4.200549099999999,1057.45998578368,0.0,2697.886942606474,4.1999736,0.0,5.0
53009.1285765341,4.1999736,4.2003913,1050.604825166522,0.0,2700.805289489816,4.1999736,0.0,5.0
53019.128577037016,4.1999736,4.2005095,1043.7500210434869,0.0,2703.704595249636,4.1999736,0.0,5.0
53029.128577539916,4.1999736,4.200549099999999,1037.057103655473,0.0,2706.585309571331,4.1999736,0.0,5.0
53039.128578042844,4.1999736,4.2006277999999995,1030.356857202888,0.0,2709.44741209639,4.1999736,0.0,5.0
53049.12857854576,4.1999736,4.2004704,1024.04577590407,0.0,2712.291983839181,4.1999736,0.0,5.0
53059.12857904867,4.1999736,4.2007065,1017.666436869427,0.0,2715.118835194874,4.1999736,0.0,5.0
53069.12857955159,4.1999736,4.2004309,1011.3825604276401,0.0,2717.9282313373496,4.1999736,0.0,5.0
53079.1285800545,4.1999736,4.2006277999999995,1005.241583563627,0.0,2720.720569209902,4.1999736,0.0,5.0
53089.128580557415,4.1999736,4.2005095,999.1437361285969,0.0,2723.495968616504,4.1999736,0.0,5.0
53099.12858106033,4.1999736,4.2004309,993.2220707891987,0.0,2726.254918951893,4.1999736,0.0,5.0
53109.128581563244,4.1999736,4.2005095,987.3625215355439,0.0,2728.997592760758,4.1999736,0.0,5.0
53119.12858206616,4.1999736,4.200549099999999,981.5130546666361,0.0,2731.724018049726,4.1999736,0.0,5.0
53129.12858256907,4.1999736,4.2005095,975.8276775966048,0.0,2734.434650623815,4.1999736,0.0,5.0
53139.128583071986,4.1999736,4.2004704,970.2868918034812,0.0,2737.129892125483,4.1999736,0.0,5.0
53149.1285835749,4.1999736,4.2006277999999995,964.7002979926422,0.0,2739.80961531023,4.1999736,0.0,5.0
53159.128584077815,4.1999736,4.2005095,959.2263946546511,0.0,2742.4741332071617,4.1999736,0.0,5.0
53169.12858458073,4.1999736,4.2004704,953.819372245914,0.0,2745.123631596648,4.1999736,0.0,5.0
53179.12858508364,4.1999736,4.2006277999999995,948.5257465233684,0.0,2747.758425469498,4.1999736,0.0,5.0
53189.12858558656,4.1999736,4.2004704,943.2017526260806,0.0,2750.378430469668,4.1999736,0.0,5.0
53199.12858608947,4.1999736,4.2004309,938.0427953782075,0.0,2752.984105032317,4.1999736,0.0,5.0
53209.12858659237,4.1999736,4.200549099999999,932.9120005678833,0.0,2755.575527386443,4.1999736,0.0,5.0
53219.1285870953,4.1999736,4.2005882,927.8674673132792,0.0,2758.1529371474903,4.1999736,0.0,5.0
53229.128587598214,4.1999736,4.2005095,922.7887032620567,0.0,2760.716239229908,4.1999736,0.0,5.0
53239.12858810113,4.1999736,4.2004309,917.8837607230887,0.0,2763.265916471255,4.1999736,0.0,5.0
53249.12858860404,4.1999736,4.2005882,912.8381628323077,0.0,2765.8015781622,4.1999736,0.0,5.0
53259.12858910696,4.1999736,4.2004704,908.0477196894368,0.0,2768.323933065968,4.1999736,0.0,5.0
53269.12858960987,4.1999736,4.200549099999999,903.3694941312546,0.0,2770.8332928980876,4.1999736,0.0,5.0
53279.12859011277,4.1999736,4.2006669,898.5345809710889,0.0,2773.329222415198,4.1999736,0.0,5.0
53289.1285906157,4.1999736,4.2004704,893.8289797551033,0.0,2775.812080817162,4.1999736,0.0,5.0
53299.12859111861,4.1999736,4.2003522,889.1826184531311,0.0,2778.282032659304,4.1999736,0.0,5.0
53309.12859162153,4.1999736,4.2005882,884.50569278502,0.0,2780.7389930406043,4.1999736,0.0,5.0
53319.12859212444,4.1999736,4.2005882,879.9988026186114,0.0,2783.183434281924,4.1999736,0.0,5.0
53329.128592627356,4.1999736,4.2004704,875.4463433504907,0.0,2785.615229802418,4.1999736,0.0,5.0
53339.12859313027,4.1999736,4.2004704,870.8706442397888,0.0,2788.0343150469657,4.1999736,0.0,5.0
53349.12859363317,4.1999736,4.2006277999999995,866.4317771778695,0.0,2790.44107010461,4.1999736,0.0,5.0
53359.1285941361,4.1999736,4.2005882,862.1017798126235,0.0,2792.83579739119,4.1999736,0.0,5.0
53369.12859463901,4.1999736,4.200549099999999,857.7005304978356,0.0,2795.2182989846146,4.1999736,0.0,5.0
53379.12859514193,4.1999736,4.2004704,853.2019514760289,0.0,2797.5883045245723,4.1999736,0.0,5.0
53389.12859564484,4.1999736,4.2004309,848.8977918170027,0.0,2799.9463540648762,4.1999736,0.0,5.0
53399.128596147755,4.1999736,4.2005095,844.6624036511004,0.0,2802.2926386374597,4.1999736,0.0,5.0
53409.12859665067,4.1999736,4.2003522,840.396450813883,0.0,2804.627073340456,4.1999736,0.0,5.0
53419.12859715357,4.1999736,4.2004704,836.2738684650615,0.0,2806.950056425241,4.1999736,0.0,5.0
53429.1285976565,4.1999736,4.2004309,831.8758477267712,0.0,2809.260822785138,4.1999736,0.0,5.0
53439.12859815941,4.1999736,4.2004309,827.7802456988584,0.0,2811.560212472163,4.1999736,0.0,5.0
53449.128598662326,4.1999736,4.2006277999999995,823.6073261455368,0.0,2813.8480107154023,4.1999736,0.0,5.0
53459.12859916524,4.1999736,4.2005095,819.4768299055113,0.0,2816.124335357397,4.1999736,0.0,5.0
53469.128599668154,4.1999736,4.2004704,815.3686650242262,0.0,2818.3892484297025,4.1999736,0.0,5.0
53479.12860017107,4.1999736,4.200549099999999,811.2955543037758,0.0,2820.642847304995,4.1999736,0.0,5.0
53489.12860067397,4.1999736,4.2006277999999995,807.3684944060584,0.0,2822.885537680022,4.1999736,0.0,5.0
53499.12860117691,4.1999736,4.2005095,803.1970316275659,0.0,2825.116640657859,4.1999736,0.0,5.0
53509.12860167981,4.1999736,4.2005882,799.2032125046902,0.0,2827.336649693131,4.1999736,0.0,5.0
53519.128602182725,4.1999736,4.200549099999999,795.0953235145047,0.0,2829.545247925078,4.1999736,0.0,5.0
53529.12860268564,4.1999736,4.2005095,791.2217540926126,0.0,2831.7430862414226,4.1999736,0.0,5.0
53539.128603188554,4.1999736,4.200549099999999,787.2862653378971,0.0,2833.9299926440112,4.1999736,0.0,5.0
53549.12860369147,4.1999736,4.2005095,783.2592405404221,0.0,2836.105712866043,4.1999736,0.0,5.0
53559.12860419438,4.1999736,4.2004309,779.2895253225843,0.0,2838.270406100805,4.1999736,0.0,5.0
53569.12860469731,4.1999736,4.2005882,775.4224153486094,0.0,2840.424357362876,4.1999736,0.0,5.0
53579.12860520021,4.1999736,4.2005095,771.4786158032964,0.0,2842.56735362566,4.1999736,0.0,5.0
53589.128605703125,4.1999736,4.200549099999999,767.5832243976387,0.0,2844.699529356217,4.1999736,0.0,5.0
53599.12860620604,4.1999736,4.2006277999999995,763.7164699168103,0.0,2846.820964101565,4.1999736,0.0,5.0
53609.12860670895,4.1999736,4.2004309,759.6965336687832,0.0,2848.931232356773,4.1999736,0.0,5.0
53619.12860721188,4.1999736,4.2003913,755.8328900032283,0.0,2851.030768267926,4.1999736,0.0,5.0
53629.12860771478,4.1999736,4.2003913,751.9920130113326,0.0,2853.119635075787,4.1999736,0.0,5.0
53639.12860821768,4.1999736,4.2004704,748.0617257822347,0.0,2855.197584418574,4.1999736,0.0,5.0
53649.12860872061,4.1999736,4.2004704,744.3446422777658,0.0,2857.265208528886,4.1999736,0.0,5.0
53659.128609223524,4.1999736,4.2003913,740.3040684575343,0.0,2859.321608822464,4.1999736,0.0,5.0
53669.12860972644,4.1999736,4.200549099999999,736.539722272337,0.0,2861.3675525983367,4.1999736,0.0,5.0
53679.12861022935,4.1999736,4.2005882,732.689902190071,0.0,2863.402802428998,4.1999736,0.0,5.0
53689.12861073228,4.1999736,4.2007065,728.8520978420639,0.0,2865.42739169149,4.1999736,0.0,5.0
53699.12861123518,4.1999736,4.2004704,724.9859719256572,0.0,2867.441241714785,4.1999736,0.0,5.0
53709.12861173808,4.1999736,4.2005095,721.1348148439467,0.0,2869.444394078982,4.1999736,0.0,5.0
53719.12861224101,4.1999736,4.200549099999999,717.1693113690611,0.0,2871.4365311551946,4.1999736,0.0,5.0
53729.12861274392,4.1999736,4.2005882,713.4744848214807,0.0,2873.418404823814,4.1999736,0.0,5.0
53739.12861324684,4.1999736,4.2005882,709.6156444759965,0.0,2875.389559490935,4.1999736,0.0,5.0
53749.12861374975,4.1999736,4.2003913,705.7088312813623,0.0,2877.3498618986373,4.1999736,0.0,5.0
53759.128614252666,4.1999736,4.2005095,702.0024232402237,0.0,2879.299868727928,4.1999736,0.0,5.0
53769.12861475558,4.1999736,4.2005095,698.196481231923,0.0,2881.2393034955544,4.1999736,0.0,5.0
53779.12861525848,4.1999736,4.200549099999999,694.3175132751462,0.0,2883.167963351646,4.1999736,0.0,5.0
53789.12861576142,4.1999736,4.2007065,690.5277602797032,0.0,2885.086096115556,4.1999736,0.0,5.0
53799.12861626432,4.1999736,4.200549099999999,686.6626973026962,0.0,2886.993492592878,4.1999736,0.0,5.0
53809.12861676724,4.1999736,4.2003913,682.8577805873125,0.0,2888.89031985657,4.1999736,0.0,5.0
53819.12861727015,4.1999736,4.2005095,678.9931130814767,0.0,2890.776411932206,4.1999736,0.0,5.0
53829.128617773065,4.1999736,4.2004309,675.0937027917438,0.0,2892.6516723120476,4.1999736,0.0,5.0
53839.12861827598,4.1999736,4.200549099999999,671.4824171091028,0.0,2894.516901342267,4.1999736,0.0,5.0
53849.128618778894,4.1999736,4.2005095,667.5716639244322,0.0,2896.3712671686494,4.1999736,0.0,5.0
53859.12861928182,4.1999736,4.2004704,663.6885635337815,0.0,2898.2148466045146,4.1999736,0.0,5.0
53869.12861978472,4.1999736,4.2004704,659.9356391741816,0.0,2900.048001249969,4.1999736,0.0,5.0
53879.128620287636,4.1999736,4.2006277999999995,656.1112646472766,0.0,2901.8705326323134,4.1999736,0.0,5.0
53889.12862079055,4.1999736,4.2006277999999995,652.1452512847211,0.0,2903.6820473103194,4.1999736,0.0,5.0
53899.128621293465,4.1999736,4.2005095,648.2645534085979,0.0,2905.48278227146,4.1999736,0.0,5.0
53909.12862179638,4.1999736,4.2003913,644.6324703271004,0.0,2907.273428112423,4.1999736,0.0,5.0
53919.12862229929,4.1999736,4.200312599999999,640.6777611265743,0.0,2909.0530886494985,4.1999736,0.0,5.0
53929.12862280222,4.1999736,4.2004704,636.8973446907202,0.0,2910.8222480292793,4.1999736,0.0,5.0
53939.12862330512,4.1999736,4.2004309,633.03192834459,0.0,2912.580670140892,4.1999736,0.0,5.0
53949.12862380802,4.1999736,4.200549099999999,629.1441017823017,0.0,2914.328292733734,4.1999736,0.0,5.0
53959.12862431095,4.1999736,4.2004704,625.3105949560514,0.0,2916.0652666959663,4.1999736,0.0,5.0
53969.128624813864,4.1999736,4.2003522,621.4246252662284,0.0,2917.791446297407,4.1999736,0.0,5.0
53979.12862531678,4.1999736,4.200549099999999,617.6806834501223,0.0,2919.5072260599463,4.1999736,0.0,5.0
53989.12862581969,4.1999736,4.2004309,613.6740987395095,0.0,2921.2118764199517,4.1999736,0.0,5.0
53999.12862632262,4.1999736,4.2004704,609.8084843465143,0.0,2922.905788961659,4.1999736,0.0,5.0
54009.12862682552,4.1999736,4.2005095,606.0998315423052,0.0,2924.5893996895034,4.1999736,0.0,5.0
54019.128627328435,4.1999736,4.2005882,602.1916804082853,0.0,2926.2621544414287,4.1999736,0.0,5.0
54029.12862783135,4.1999736,4.2004309,598.1874209783175,0.0,2927.9237862499353,4.1999736,0.0,5.0
54039.12862833426,4.1999736,4.2004309,594.4221681525406,0.0,2929.574959022287,4.1999736,0.0,5.0
54049.12862883718,4.1999736,4.2004704,590.5558050169075,0.0,2931.2153918965,4.1999736,0.0,5.0
54059.12862934009,4.1999736,4.2004309,586.7007494246509,0.0,2932.845116282419,4.1999736,0.0,5.0
54069.12862984299,4.1999736,4.2004309,582.8185146955775,0.0,2934.464056682436,4.1999736,0.0,5.0
54079.128630345935,4.1999736,4.2005095,579.0074530220069,0.0,2936.072410799495,4.1999736,0.0,5.0
54089.128630848834,4.1999736,4.2005095,575.0566825419858,0.0,2937.669790553558,4.1999736,0.0,5.0
54099.12863135175,4.1999736,4.2004704,571.1602290514205,0.0,2939.256346825157,4.1999736,0.0,5.0
54109.12863185466,4.1999736,4.2004309,567.2777975083923,0.0,2940.832118564151,4.1999736,0.0,5.0
54119.12863235758,4.1999736,4.2004704,563.43219179359,0.0,2942.39720806451,4.1999736,0.0,5.0
54129.12863286049,4.1999736,4.200549099999999,559.5272281838238,0.0,2943.951450443186,4.1999736,0.0,5.0
54139.128633363405,4.1999736,4.2003522,555.7048218697105,0.0,2945.49507502601,4.1999736,0.0,5.0
54149.128633866334,4.1999736,4.200549099999999,551.6861464492569,0.0,2947.027536620995,4.1999736,0.0,5.0
54159.12863436923,4.1999736,4.2004309,547.8829226903309,0.0,2948.5494337050063,4.1999736,0.0,5.0
54169.12863487215,4.1999736,4.2004309,543.955785290176,0.0,2950.0604220734695,4.1999736,0.0,5.0
