Repository: terencetaothucb/SOH-Estimation-Predictive-Capability-Transferable-Capability-and-Data-Efficiency-Analysis

# SOH-Estimation-Predictive-Capability-Transferable-Capability-and-Data-Efficiency-Analysis

This repository contains the datasets, processed features, results, and code used for **State-of-Health (SOH) prediction of lithium-ion batteries** with a focus on **Predictive Capability Transferable Capability and data sufficiency**.  
The work involves two datasets (CALCE and TJU), extracted degradation-related features, and XGBoost-based predictive modeling.

The repository structure is as follows:

---

File: PCTCDE-Data and code/TJU_Data/CY25-1_1-#4.csv (part 11 of 70)
time/s,control/V/mA,Ecell/V,<I>/mA,Q discharge/mA.h,Q charge/mA.h,control/V,control/mA,cycle number
60620.65495932847,-3500.0,2.8590589,-3495.197423386173,2939.105000436872,0.0,0.0,-3500.0,5.0
60624.88895954144,-3500.0,2.8540189,-3495.209858813484,2943.215755794267,0.0,0.0,-3500.0,5.0
60628.99095974768,-3500.0,2.8490182999999996,-3495.1808605515353,2947.1983204083895,0.0,0.0,-3500.0,5.0
60633.13095995596,-3500.0,2.8438995,-3495.1987624417297,2951.217799187415,0.0,0.0,-3500.0,5.0
60637.19696016052,-3500.0,2.8388991000000003,-3495.207955803503,2955.165442593855,0.0,0.0,-3500.0,5.0
60641.1329603584,-3500.0,2.8338985,-3495.17024025774,2958.9868289153337,0.0,0.0,-3500.0,5.0
60644.99896055274,-3500.0,2.828898,-3495.185362717489,2962.740269829641,0.0,0.0,-3500.0,5.0
60648.89296074865,-3500.0,2.8238974,-3495.191063892824,2966.5209016872805,0.0,0.0,-3500.0,5.0
60652.62096093618,-3500.0,2.8188967999999996,-3495.193727878409,2970.140369152015,0.0,0.0,-3500.0,5.0
60656.33496112285,-3500.0,2.8138962000000003,-3495.182500038618,2973.7462326124373,0.0,0.0,-3500.0,5.0
60659.95696130513,-3500.0,2.8088956,-3495.200741454984,2977.262793090953,0.0,0.0,-3500.0,5.0
60663.596961488,-3500.0,2.8038163,-3495.21418252436,2980.796843164195,0.0,0.0,-3500.0,5.0
60667.19896166936,-3500.0,2.7988157000000005,-3495.2031428944238,2984.2939882626647,0.0,0.0,-3500.0,5.0
60670.64496184257,-3500.0,2.7938151,-3495.2035099918185,2987.639674901798,0.0,0.0,-3500.0,5.0
60674.120962017434,-3500.0,2.7887752,-3495.213128890292,2991.014497526038,0.0,0.0,-3500.0,5.0
60677.50096218729,-3500.0,2.7837746,-3495.199424774652,2994.2961015953197,0.0,0.0,-3500.0,5.0
60680.80096235337,-3500.0,2.7787347000000002,-3495.236735372126,2997.500068763967,0.0,0.0,-3500.0,5.0
60684.10296251926,-3500.0,2.7736947999999995,-3495.2310821814253,3000.705972545434,0.0,0.0,-3500.0,5.0
60687.368962683715,-3500.0,2.7686942,-3495.2387133023994,3003.876930937768,0.0,0.0,-3500.0,5.0
60690.570962844635,-3500.0,2.7636936000000003,-3495.201869071642,3006.985718978675,0.0,0.0,-3500.0,5.0
60693.62696299843,-3500.0,2.7586932,-3495.199382731704,3009.952755048418,0.0,0.0,-3500.0,5.0
60696.7509631554,-3500.0,2.7536533,-3495.2421978434527,3012.985848708086,0.0,0.0,-3500.0,5.0
60699.77096330724,-3500.0,2.7486527,-3495.1783070906404,3015.917915101993,0.0,0.0,-3500.0,5.0
60702.72896345612,-3500.0,2.7436521000000003,-3495.160936428385,3018.789772482635,0.0,0.0,-3500.0,5.0
60705.71496360631,-3500.0,2.7386515,-3495.1924772929137,3021.688840611026,0.0,0.0,-3500.0,5.0
60708.5689637498,-3500.0,2.7336508999999998,-3495.214853157137,3024.459769414466,0.0,0.0,-3500.0,5.0
60711.410963892704,-3500.0,2.7286502999999995,-3495.201910837367,3027.219037283932,0.0,0.0,-3500.0,5.0
60714.23496403475,-3500.0,2.7236104,-3495.222668038993,3029.9608454258864,0.0,0.0,-3500.0,5.0
60717.03496417565,-3500.0,2.7186098,-3495.1739520012984,3032.679314192027,0.0,0.0,-3500.0,5.0
60719.752964312196,-3500.0,2.7135305,-3495.185611469975,3035.3181794612597,0.0,0.0,-3500.0,5.0
60722.512964451,-3500.0,2.7085299,-3495.2048034869285,3037.997836612003,0.0,0.0,-3500.0,5.0
60725.11296458193,-3500.0,2.7035294,-3495.180316009286,3040.52213363403,0.0,0.0,-3500.0,5.0
60727.70096471209,-3500.0,2.6985287999999996,-3495.228644944046,3043.03481479736,0.0,0.0,-3500.0,5.0
60730.28096484185,-3500.0,2.6935282000000003,-3495.23083517656,3045.539730355221,0.0,0.0,-3500.0,5.0
60732.862964971675,-3500.0,2.6884488999999996,-3495.20408671104,3048.046568523489,0.0,0.0,-3500.0,5.0
60735.35696509712,-3500.0,2.6833696,-3495.190718281705,3050.467959104001,0.0,0.0,-3500.0,5.0
60737.878965223936,-3500.0,2.678369,-3495.207113443107,3052.916545988224,0.0,0.0,-3500.0,5.0
60740.244965342805,-3500.0,2.6733685,-3495.182441544644,3055.213657674964,0.0,0.0,-3500.0,5.0
60742.64296546344,-3500.0,2.6683679,-3495.2081251706013,3057.5418547599247,0.0,0.0,-3500.0,5.0
60745.038965584,-3500.0,2.6632886,-3495.243175684485,3059.868133390567,0.0,0.0,-3500.0,5.0
60747.36496570101,-3500.0,2.658288,-3495.243920099803,3062.126449436981,0.0,0.0,-3500.0,5.0
60749.622965814546,-3500.0,2.6532874,-3495.1651001085797,3064.318694768334,0.0,0.0,-3500.0,5.0
60751.206965894205,-3500.0,2.6499014,-3495.19148324783,3065.856579098304,0.0,0.0,-3500.0,5.0
60871.206971929176,0.0,3.0294719,0.0,3065.856579098304,0.0,0.0,0.0,5.0
60991.20697796413,0.0,3.0575459,0.0,3065.856579098304,0.0,0.0,0.0,5.0
61111.20698399913,0.0,3.068177,0.0,3065.856579098304,0.0,0.0,0.0,5.0
61231.20699003407,0.0,3.0741617999999997,0.0,3065.856579098304,0.0,0.0,0.0,5.0
61351.20699606907,0.0,3.0782568,0.0,3065.856579098304,0.0,0.0,0.0,5.0
61471.20700210403,0.0,3.0817217999999995,0.0,3065.856579098304,0.0,0.0,0.0,5.0
61591.207008139,0.0,3.0844779,0.0,3065.856579098304,0.0,0.0,0.0,5.0
61711.20701417395,0.0,3.0866830000000003,0.0,3065.856579098304,0.0,0.0,0.0,5.0
61831.20702020894,0.0,3.0891634999999997,0.0,3065.856579098304,0.0,0.0,0.0,5.0
61951.20702624394,0.0,3.0910535,0.0,3065.856579098304,0.0,0.0,0.0,5.0
62071.20703227888,0.0,3.0929041,0.0,3065.856579098304,0.0,0.0,0.0,5.0
62191.207038313834,0.0,3.0947153999999997,0.0,3065.856579098304,0.0,0.0,0.0,5.0
62311.20704434882,0.0,3.0962902999999997,0.0,3065.856579098304,0.0,0.0,0.0,5.0
62431.207050383804,0.0,3.097826,0.0,3065.856579098304,0.0,0.0,0.0,5.0
62551.29905642336,3500.0,3.2173276,0.0583401817004898,0.0,0.0019461637369791672,0.0,3500.0,6.0
62551.32105642441,3500.0,3.2224858,3503.792824523373,0.0,0.02335823201497396,0.0,3500.0,6.0
62551.40305642852,3500.0,3.2274863999999996,3504.146510445385,0.0,0.1031749065483941,0.0,3500.0,6.0
62551.569056436885,3500.0,3.2326443,3504.378241689274,0.0,0.2647656891547309,0.0,3500.0,6.0
62551.79505644833,3500.0,3.2377632000000003,3504.365070058966,0.0,0.4847619519042969,0.0,3500.0,6.0
62552.07505646233,3500.0,3.2429997999999998,3504.3577890258757,0.0,0.7573231268988716,0.0,3500.0,6.0
62552.40305647884,3500.0,3.2481186,3504.357861782878,0.0,1.076609081488715,0.0,3500.0,6.0
62552.75905649667,3500.0,3.2531586,3504.3071727453084,0.0,1.4231461414930557,0.0,3500.0,6.0
62553.15305651653,3500.0,3.2581592,3504.295189981768,0.0,1.8066718010796439,0.0,3500.0,6.0
62553.58105653804,3500.0,3.2631991,3504.34245941628,0.0,2.22329920328776,0.0,3500.0,6.0
62554.03705656108,3500.0,3.2681997000000003,3504.302108531999,0.0,2.667177492811415,0.0,3500.0,6.0
62554.54105658643,3500.0,3.2732396,3504.374675609495,0.0,3.157789972059462,0.0,3500.0,6.0
62555.07505661319,3500.0,3.2782795,3504.386105142746,0.0,3.677607270372178,0.0,3500.0,6.0
62555.63505664143,3500.0,3.2833195,3504.407025498869,0.0,4.222737279595268,0.0,3500.0,6.0
62556.241056671846,3500.0,3.2883593999999996,3504.375652431686,0.0,4.812640544026693,0.0,3500.0,6.0
62556.8770567039,3500.0,3.2934387000000003,3504.3542356317153,0.0,5.4317431568739165,0.0,3500.0,6.0
62557.539056737194,3500.0,3.2984786,3504.399362404122,0.0,6.076163294270834,0.0,3500.0,6.0
62558.239056772334,3500.0,3.3035184999999996,3504.317267728031,0.0,6.75755835272895,0.0,3500.0,6.0
62558.95705680852,3500.0,3.3085191,3504.390310271201,0.0,7.4564895665147555,0.0,3500.0,6.0
62559.73705684766,3500.0,3.3136377,3504.355989001326,0.0,8.215766735568575,0.0,3500.0,6.0
62560.52305688734,3500.0,3.3186383000000004,3504.4034876389674,0.0,8.980894868977863,0.0,3500.0,6.0
62561.357056929264,3500.0,3.3236782999999996,3504.372072648565,0.0,9.792741106635198,0.0,3500.0,6.0
62562.201056971666,3500.0,3.3286788,3504.4591455388454,0.0,10.61434212537977,0.0,3500.0,6.0
62563.099057016676,3500.0,3.3337581,3504.645085404716,0.0,11.48855641547309,0.0,3500.0,6.0
62564.01905706315,3500.0,3.3387587,3504.647823064658,0.0,12.384188682183161,0.0,3500.0,6.0
62564.96305711055,3500.0,3.3437986000000004,3504.653812107998,0.0,13.303186839057071,0.0,3500.0,6.0
62565.939057159485,3500.0,3.3488779,3504.618029429182,0.0,14.253327774658198,0.0,3500.0,6.0
62566.959057210945,3500.0,3.3539178,3504.651552228181,0.0,15.24631243123372,0.0,3500.0,6.0
62568.00505726342,3500.0,3.3589184000000003,3504.5706641739052,0.0,16.26458495863173,0.0,3500.0,6.0
62569.04505731583,3500.0,3.363919,3504.6098617454054,0.0,17.277027858615448,0.0,3500.0,6.0
62570.18105737284,3500.0,3.368959,3504.5903367609058,0.0,18.38292086480035,0.0,3500.0,6.0
62571.323057430316,3500.0,3.3739595000000002,3504.6073159603443,0.0,19.49466024156359,0.0,3500.0,6.0
62572.48105748861,3500.0,3.3789601,3504.607503605409,0.0,20.621975711941193,0.0,3500.0,6.0
62573.681057548834,3500.0,3.3839607000000003,3504.5837563131677,0.0,21.79017035603841,0.0,3500.0,6.0
62574.92105761124,3500.0,3.3889612999999996,3504.635142940893,0.0,22.99732252156576,0.0,3500.0,6.0
62576.18305767467,3500.0,3.3939619,3504.621400455224,0.0,24.22588708536784,0.0,3500.0,6.0
62577.483057740144,3500.0,3.3990017999999997,3504.647965772851,0.0,25.491454470079212,0.0,3500.0,6.0
62578.843057808466,3500.0,3.4040811,3504.6390997027397,0.0,26.815429307590062,0.0,3500.0,6.0
62580.243057878935,3500.0,3.4090817,3504.688663959694,0.0,28.178363856608073,0.0,3500.0,6.0
62581.66505795042,3500.0,3.4141216,3504.6653803128747,0.0,29.562706751437716,0.0,3500.0,6.0
62583.14705802502,3500.0,3.4191222000000003,3504.673808580926,0.0,31.00546420857747,0.0,3500.0,6.0
62584.645058100345,3500.0,3.4242015,3504.65509847417,0.0,32.4637902090115,0.0,3500.0,6.0
62586.205058178864,3500.0,3.4292021,3504.6463514820143,0.0,33.98247037109375,0.0,3500.0,6.0
62587.80905825949,3500.0,3.4342027,3504.6366896553322,0.0,35.54398079684787,0.0,3500.0,6.0
62589.43105834095,3500.0,3.4392032999999995,3504.615207068398,0.0,37.123004727783204,0.0,3500.0,6.0
62591.14905842743,3500.0,3.4442825,3504.581587655201,0.0,38.795469025200724,0.0,3500.0,6.0
62592.91105851601,3500.0,3.4493225,3504.617782809945,0.0,40.51078481513129,0.0,3500.0,6.0
62594.76705860927,3500.0,3.4543623999999995,3504.614907233131,0.0,42.31760859144422,0.0,3500.0,6.0
62596.64705870394,3500.0,3.4593629999999997,3504.5967559569017,0.0,44.147786989474824,0.0,3500.0,6.0
62598.55305879984,3500.0,3.4643636,3504.650251206451,0.0,46.00330468804253,0.0,3500.0,6.0
62600.567058901084,3500.0,3.4693642,3504.6501417061822,0.0,47.963961838107636,0.0,3500.0,6.0
62602.66905900673,3500.0,3.4744040999999997,3504.606935598278,0.0,50.01026299058701,0.0,3500.0,6.0
62604.80905911444,3500.0,3.4794044,3504.6450532991335,0.0,52.09357987711587,0.0,3500.0,6.0
62607.04905922712,3500.0,3.4844839999999997,3504.6430062938457,0.0,54.274246746283616,0.0,3500.0,6.0
62609.41305934593,3500.0,3.4894845,3504.631764738384,0.0,56.57562172078449,0.0,3500.0,6.0
62611.85305946856,3500.0,3.4944849000000002,3504.657012980409,0.0,58.95100048231335,0.0,3500.0,6.0
62614.433059598334,3500.0,3.4994855000000005,3504.632378467335,0.0,61.46265381320528,0.0,3500.0,6.0
62617.03905972956,3500.0,3.5045648000000003,3504.641371868623,0.0,63.99962488959417,0.0,3500.0,6.0
62619.87505987215,3500.0,3.5095654,3504.6312001653914,0.0,66.76049560723197,0.0,3500.0,6.0
62622.83506002092,3500.0,3.5145659,3504.631230437399,0.0,69.64208143039278,0.0,3500.0,6.0
62625.89506017488,3500.0,3.5196059,3504.602508901639,0.0,72.62099371283634,0.0,3500.0,6.0
62629.23506034282,3500.0,3.5246065000000004,3504.626099292046,0.0,75.87250809068465,0.0,3500.0,6.0
62632.699060517116,3500.0,3.5296071,3504.63188187484,0.0,79.24474293782552,0.0,3500.0,6.0
62636.4570607061,3500.0,3.5346076,3504.593780230442,0.0,82.90314962904186,0.0,3500.0,6.0
62640.45906090738,3500.0,3.5396476000000003,3504.61536363912,0.0,86.79911390421547,0.0,3500.0,6.0
62644.87906112964,3500.0,3.5446482000000006,3504.624103595257,0.0,91.10201371446396,0.0,3500.0,6.0
62649.585061366204,3500.0,3.5496881,3504.601201850222,0.0,95.683306515842,0.0,3500.0,6.0
62654.70506162384,3500.0,3.5546887000000003,3504.6029268201564,0.0,100.6676309292263,0.0,3500.0,6.0
62660.51106191565,3500.0,3.5596892999999996,3504.622192034677,0.0,106.3198080041504,0.0,3500.0,6.0
62666.789062231575,3500.0,3.5647686000000003,3504.630308775053,0.0,112.4314941668023,0.0,3500.0,6.0
62673.711062579634,3500.0,3.5697691,3504.6372527059852,0.0,119.17013313435871,0.0,3500.0,6.0
62681.17506295488,3500.0,3.5748091,3504.617632062953,0.0,126.4363740568034,0.0,3500.0,6.0
62689.22106335964,3500.0,3.5798097,3504.613449043396,0.0,134.2691855094401,0.0,3500.0,6.0
62697.56106377904,3500.0,3.5848888999999997,3504.631171821031,0.0,142.3882481324598,0.0,3500.0,6.0
62706.38106422266,3500.0,3.5899289,3504.649321277824,0.0,150.97463940144848,0.0,3500.0,6.0
62715.70306469154,3500.0,3.5949687999999993,3504.60535544662,0.0,160.0496207255045,0.0,3500.0,6.0
62725.309065174544,3500.0,3.5999693999999995,3504.6151411020005,0.0,169.40110259724932,0.0,3500.0,6.0
62735.12506566824,3500.0,3.60497,3504.621090836103,0.0,178.95703658555766,0.0,3500.0,6.0
62745.29506617972,3500.0,3.6100099,3504.62620606184,0.0,188.857606115587,0.0,3500.0,6.0
62755.50106669289,3500.0,3.6150105000000003,3504.624815795473,0.0,198.7932179679362,0.0,3500.0,6.0
62766.18306723029,3500.0,3.6200111000000006,3504.62613324969,0.0,209.19222303426102,0.0,3500.0,6.0
62776.94906777167,3500.0,3.6250117,3504.636170699269,0.0,219.67303273179792,0.0,3500.0,6.0
62787.99706832715,3500.0,3.6300120000000002,3504.6540105262206,0.0,230.4284270248752,0.0,3500.0,6.0
62799.22106889171,3500.0,3.6350126000000005,3504.643977843528,0.0,241.3551286876084,0.0,3500.0,6.0
62810.993069483666,3500.0,3.6400921000000004,3504.63278048501,0.0,252.8152784560818,0.0,3500.0,6.0
62823.09507009224,3500.0,3.6451321000000005,3504.652448004569,0.0,264.5967523612467,0.0,3500.0,6.0
62835.337070707916,3500.0,3.6501324,3504.662623137476,0.0,276.51455291408956,0.0,3500.0,6.0
62848.27907135895,3500.0,3.6551723,3504.6773634349847,0.0,289.11386866943354,0.0,3500.0,6.0
62861.59107202827,3500.0,3.6601729,3504.6656510653193,0.0,302.0733440840657,0.0,3500.0,6.0
62874.873072696384,3500.0,3.6651735,3504.67418180219,0.0,315.0036454241264,0.0,3500.0,6.0
62888.88307340095,3500.0,3.6701741,3504.679648535034,0.0,328.642691075575,0.0,3500.0,6.0
62903.17307411948,3500.0,3.6751747000000003,3504.690239620442,0.0,342.554364976264,0.0,3500.0,6.0
62917.917074861005,3500.0,3.6801752999999997,3504.699662875796,0.0,356.90805787299246,0.0,3500.0,6.0
62932.85707561253,3500.0,3.6852152,3504.6947133870317,0.0,371.45254166517464,0.0,3500.0,6.0
62948.50307639921,3500.0,3.6902157999999994,3504.7044786639976,0.0,386.6843775069172,0.0,3500.0,6.0
62964.267077191966,3500.0,3.6952557999999995,3504.701145977289,0.0,402.03107518568237,0.0,3500.0,6.0
62980.93307803036,3500.0,3.7003744,3504.694620431762,0.0,418.2558650419107,0.0,3500.0,6.0
62998.06307889173,3500.0,3.705375,3504.708765530745,0.0,434.93243842312273,0.0,3500.0,6.0
63015.18907975314,3500.0,3.7103754999999996,3504.7155146772307,0.0,451.6051497907172,0.0,3500.0,6.0
63032.5530806263,3500.0,3.7153761,3504.714618721466,0.0,468.5095574850801,0.0,3500.0,6.0
63050.37508152262,3500.0,3.7203767,3504.714249206513,0.0,485.8598409547253,0.0,3500.0,6.0
63068.261082422,3500.0,3.7254167000000002,3504.7063605712096,0.0,503.27239126505515,0.0,3500.0,6.0
63086.473083338,3500.0,3.7304172999999996,3504.713670909067,0.0,521.002349205322,0.0,3500.0,6.0
63105.0150842704,3500.0,3.7354178,3504.73033546474,0.0,539.0536584130857,0.0,3500.0,6.0
63123.74508521239,3500.0,3.7404184000000003,3504.7262175102533,0.0,557.287971011827,0.0,3500.0,6.0
63142.35508614847,3500.0,3.7454187999999995,3504.7446143724956,0.0,575.4055544991046,0.0,3500.0,6.0
63161.383087105365,3500.0,3.7504193999999997,3504.760511001908,0.0,593.9301618204752,0.0,3500.0,6.0
63180.37508806052,3500.0,3.7554199999999995,3504.840885537466,0.0,612.4201455554198,0.0,3500.0,6.0
63200.0030890475,3500.0,3.7604599000000003,3504.8549577663316,0.0,631.5293946027288,0.0,3500.0,6.0
63219.03509000479,3500.0,3.7654605,3504.8451004355015,0.0,650.0583432990177,0.0,3500.0,6.0
63238.99309100841,3500.0,3.7704611000000003,3504.825830857878,0.0,669.4887092572698,0.0,3500.0,6.0
63258.35709198237,3500.0,3.7754616999999997,3504.857539526192,0.0,688.3409494820148,0.0,3500.0,6.0
63278.41309299087,3500.0,3.7804623,3504.8548426984808,0.0,707.8668862208386,0.0,3500.0,6.0
63298.1330939827,3500.0,3.7855022000000003,3504.876088051411,0.0,727.0658195354546,0.0,3500.0,6.0
63318.0930949864,3500.0,3.7905028,3504.8621646739534,0.0,746.4983340700952,0.0,3500.0,6.0
63338.05509599042,3500.0,3.7955034,3504.870591529781,0.0,765.9328424776203,0.0,3500.0,6.0
63358.09709699823,3500.0,3.8005826000000003,3504.863129052164,0.0,785.4451953567165,0.0,3500.0,6.0
63378.09909800417,3500.0,3.8055832,3504.8648336220836,0.0,804.9186147810872,0.0,3500.0,6.0
63398.21309901586,3500.0,3.8106232,3504.8573449212377,0.0,824.5010326093206,0.0,3500.0,6.0
63417.62709999224,3500.0,3.8156237999999996,3504.857727301078,0.0,843.4019524259439,0.0,3500.0,6.0
63437.44510098896,3500.0,3.8206637000000003,3504.850800847828,0.0,862.6961570549859,0.0,3500.0,6.0
63457.093101976905,3500.0,3.8257036,3504.8518622480387,0.0,881.8248606249998,0.0,3500.0,6.0
63476.72910296453,3500.0,3.8307436000000004,3504.85927513553,0.0,900.94192178833,0.0,3500.0,6.0
63496.12110393983,3500.0,3.8357441,3504.858974852101,0.0,919.8214297490777,0.0,3500.0,6.0
63515.21110489988,3500.0,3.8407447,3504.8577334605766,0.0,938.4069123870171,0.0,3500.0,6.0
63534.19910585483,3500.0,3.8457847000000003,3504.840817775152,0.0,956.8930014967177,0.0,3500.0,6.0
63553.473106824065,3500.0,3.8507852999999996,3504.860744000607,0.0,975.65763743476,0.0,3500.0,6.0
63572.081107759834,3500.0,3.8557856,3504.851267537495,0.0,993.7738251197644,0.0,3500.0,6.0
63590.47710868507,3500.0,3.8607862,3504.86772434949,0.0,1011.683700091959,0.0,3500.0,6.0
63609.12910962313,3500.0,3.8657867999999995,3504.857196989597,0.0,1029.842755571425,0.0,3500.0,6.0
63627.72711055842,3500.0,3.8707873999999998,3504.836115864115,0.0,1047.949129282769,0.0,3500.0,6.0
63645.625111458605,3500.0,3.8757879999999996,3504.825311304541,0.0,1065.373953331841,0.0,3500.0,6.0
63663.321112348465,3500.0,3.8807886,3504.832870857785,0.0,1082.60215488783,0.0,3500.0,6.0
63681.353113255245,3500.0,3.8858285,3504.836436269431,0.0,1100.157492053629,0.0,3500.0,6.0
63699.411114163464,3500.0,3.8908684,3504.8539952199235,0.0,1117.738230006103,0.0,3500.0,6.0
63716.94311504532,3500.0,3.8958690000000002,3504.856794453901,0.0,1134.80688345364,0.0,3500.0,6.0
63734.09511590772,3500.0,3.9009089,3504.861871681858,0.0,1151.505603966335,0.0,3500.0,6.0
63751.31111677365,3500.0,3.9059095,3504.870926881933,0.0,1168.266676441921,0.0,3500.0,6.0
63768.42311763413,3500.0,3.9109101,3504.913145124472,0.0,1184.9266977628579,0.0,3500.0,6.0
63785.023118469166,3500.0,3.9159107000000004,3504.909822517202,0.0,1201.088227201877,0.0,3500.0,6.0
63801.617119303686,3500.0,3.9209111000000005,3504.9107650822857,0.0,1217.2439194687229,0.0,3500.0,6.0
63818.127120133955,3500.0,3.9259117,3504.9230111827787,0.0,1233.317886642252,0.0,3500.0,6.0
63834.31712094814,3500.0,3.9309516,3504.921415851143,0.0,1249.080297913411,0.0,3500.0,6.0
63850.60912176757,3500.0,3.9359915,3504.924677966416,0.0,1264.942030059407,0.0,3500.0,6.0
63866.9011225868,3500.0,3.9409921000000003,3504.9224300107426,0.0,1280.8037520319278,0.0,3500.0,6.0
63882.751123383874,3500.0,3.9460319999999998,3504.912242968937,0.0,1296.235102544352,0.0,3500.0,6.0
63898.86112419424,3500.0,3.9510326,3504.89376343508,0.0,1311.9195029246691,0.0,3500.0,6.0
63914.49512498034,3500.0,3.9560332000000002,3504.8977028371114,0.0,1327.140495547282,0.0,3500.0,6.0
63930.069125763606,3500.0,3.9610732000000004,3504.889600522215,0.0,1342.3030381538902,0.0,3500.0,6.0
63946.061126567874,3500.0,3.9660737999999998,3504.902778990378,0.0,1357.872595948486,0.0,3500.0,6.0
63961.96712736784,3500.0,3.9711137,3504.886653051648,0.0,1373.358354256049,0.0,3500.0,6.0
63977.93712817108,3500.0,3.9761536,3504.884032755423,0.0,1388.906410038927,0.0,3500.0,6.0
63994.009128979174,3500.0,3.9811542,3504.875616081259,0.0,1404.5537332983401,0.0,3500.0,6.0
64010.28112979769,3500.0,3.9861547999999996,3504.876914256984,0.0,1420.395777747667,0.0,3500.0,6.0
64026.47113061184,3500.0,3.9911554,3504.8544375101924,0.0,1436.157887802327,0.0,3500.0,6.0
64043.19913145318,3500.0,3.9961559999999996,3504.8712303247826,0.0,1452.443856938341,0.0,3500.0,6.0
64060.3091323136,3500.0,4.0011959,3504.892825203513,0.0,1469.1018345091409,0.0,3500.0,6.0
64077.50313317824,3500.0,4.0061965,3504.90907795349,0.0,1485.841670541585,0.0,3500.0,6.0
64095.0651340615,3500.0,4.0112362,3504.909856246607,0.0,1502.9397899835878,0.0,3500.0,6.0
64113.19913497359,3500.0,4.0162368,3504.8989898412847,0.0,1520.5947459498418,0.0,3500.0,6.0
64131.607135899365,3500.0,4.0212373999999995,3504.8980890786497,0.0,1538.5164590799961,0.0,3500.0,6.0
64150.47913684837,3500.0,4.026237999999999,3504.8938593747057,0.0,1556.889892480061,0.0,3500.0,6.0
64169.60713781044,3500.0,4.0312386,3504.877953738641,0.0,1575.512478277587,0.0,3500.0,6.0
64190.01713883667,3500.0,4.0362391,3504.896740612979,0.0,1595.3832966311302,0.0,3500.0,6.0
64210.727139878334,3500.0,4.0412397,3504.892449182841,0.0,1615.5461650404181,0.0,3500.0,6.0
64231.65914093096,3500.0,4.0462403,3504.881829756519,0.0,1635.925106748725,0.0,3500.0,6.0
64253.855142047396,3500.0,4.0512409,3504.8856724592906,0.0,1657.534675165066,0.0,3500.0,6.0
64276.33314317769,3500.0,4.0562415000000005,3504.897319845174,0.0,1679.418865697563,0.0,3500.0,6.0
64298.86914431116,3500.0,4.061281200000001,3504.899533742986,0.0,1701.359537882351,0.0,3500.0,6.0
64322.163145482526,3500.0,4.0662818,3504.892776525477,0.0,1724.038142449544,0.0,3500.0,6.0
64345.61514666212,3500.0,4.0712824,3504.8682829492122,0.0,1746.870413312309,0.0,3500.0,6.0
64369.571147866765,3500.0,4.076283,3504.8824297766555,0.0,1770.19345989841,0.0,3500.0,6.0
64393.66714907857,3500.0,4.0812836,3504.8687060804327,0.0,1793.6527156175391,0.0,3500.0,6.0
64417.6051502826,3500.0,4.086284200000001,3504.860737414207,0.0,1816.9580935487188,0.0,3500.0,6.0
64442.615151540376,3500.0,4.0912847999999995,3504.8690701420783,0.0,1841.307199063313,0.0,3500.0,6.0
64467.11115277234,3500.0,4.0962853,3504.853869460223,0.0,1865.155783703341,0.0,3500.0,6.0
64491.20315398394,3500.0,4.1012859,3504.861153404401,0.0,1888.611094579535,0.0,3500.0,6.0
64515.123155186884,3500.0,4.1063256,3504.8576866370313,0.0,1911.8989279352481,0.0,3500.0,6.0
64539.31715640356,3500.0,4.111326200000001,3504.8790227344,0.0,1935.453663307562,0.0,3500.0,6.0
64562.8191575855,3500.0,4.1164055,3504.862329661693,0.0,1958.3345740337452,0.0,3500.0,6.0
64586.08115875536,3500.0,4.1214061,3504.8704273827198,0.0,1980.9818795842818,0.0,3500.0,6.0
64608.41315987847,3500.0,4.1264462,3504.869685236888,0.0,2002.7237556251348,0.0,3500.0,6.0
64630.95716101234,3500.0,4.1314468,3504.866445332641,0.0,2024.672009268934,0.0,3500.0,6.0
64652.811162111364,3500.0,4.1364474,3504.858820256588,0.0,2045.948450521646,0.0,3500.0,6.0
64674.34716319456,3500.0,4.1414480000000005,3504.8703681471666,0.0,2066.915364978569,0.0,3500.0,6.0
64695.14116424021,3500.0,4.1464486,3504.8799013026837,0.0,2087.1599417376033,0.0,3500.0,6.0
64715.421165260035,3500.0,4.1514487,3504.878517303089,0.0,2106.9040917112898,0.0,3500.0,6.0
64735.697166279875,3500.0,4.156449299999999,3504.890876277572,0.0,2126.6444169840493,0.0,3500.0,6.0
64755.44716727313,3500.0,4.1614499,3504.882196830822,0.0,2145.872591114231,0.0,3500.0,6.0
64774.47316822993,3500.0,4.1664505,3504.869047344913,0.0,2164.395824960937,0.0,3500.0,6.0
64793.37316918047,3500.0,4.1714511,3504.8767093184856,0.0,2182.796428610297,0.0,3500.0,6.0
64811.31317008265,3500.0,4.1764517,3504.8982392547223,0.0,2200.2625057142473,0.0,3500.0,6.0
64829.53717099923,3500.0,4.1814523,3504.886557501357,0.0,2218.005021224365,0.0,3500.0,6.0
64847.10517188278,3500.0,4.1864529,3504.884887911679,0.0,2235.108860337592,0.0,3500.0,6.0
64864.47117275605,3500.0,4.191453500000001,3504.8711436210524,0.0,2252.015970154487,0.0,3500.0,6.0
64881.435173609265,3500.0,4.196493599999999,3504.888773290434,0.0,2268.531785749105,0.0,3500.0,6.0
64893.89317423574,3500.0,4.199879599999999,3504.883546003325,0.0,2280.660630585666,0.0,3500.0,6.0
64903.89317473862,4.1999736,4.2005882,3468.413480256065,0.0,2290.295112959798,4.1999736,0.0,6.0
64913.89317524154,4.1999736,4.200549099999999,3368.768981702874,0.0,2299.6528050462507,4.1999736,0.0,6.0
64923.89317574444,4.1999736,4.2003522,3281.194407737984,0.0,2308.767234415011,4.1999736,0.0,6.0
64933.89317624738,4.1999736,4.2005882,3200.935051715746,0.0,2317.658721116943,4.1999736,0.0,6.0
64943.89317675028,4.1999736,4.2005095,3125.5164245027972,0.0,2326.3407116216363,4.1999736,0.0,6.0
64953.893177253194,4.1999736,4.2006277999999995,3054.301606844057,0.0,2334.824883178439,4.1999736,0.0,6.0
64963.89317775612,4.1999736,4.2005095,2986.2369164194706,0.0,2343.119986141221,4.1999736,0.0,6.0
64973.89317825904,4.1999736,4.2006277999999995,2921.046961299528,0.0,2351.23400588623,4.1999736,0.0,6.0
64983.89317876194,4.1999736,4.2006277999999995,2858.104679406391,0.0,2359.17318595052,4.1999736,0.0,6.0
64993.89317926484,4.1999736,4.2005095,2797.39730203953,0.0,2366.9437344025328,4.1999736,0.0,6.0
65003.893179767765,4.1999736,4.2004704,2738.601942887056,0.0,2374.550962404242,4.1999736,0.0,6.0
65013.89318027068,4.1999736,4.2004309,2681.5323674856822,0.0,2381.999663799641,4.1999736,0.0,6.0
65023.89318077361,4.1999736,4.2003913,2626.007112075001,0.0,2389.294128366698,4.1999736,0.0,6.0
65033.89318127654,4.1999736,4.2006277999999995,2572.011018452651,0.0,2396.438603777262,4.1999736,0.0,6.0
65043.89318177942,4.1999736,4.200549099999999,2519.489616797151,0.0,2403.437186398111,4.1999736,0.0,6.0
65053.893182282336,4.1999736,4.2004309,2468.391635431395,0.0,2410.293830174695,4.1999736,0.0,6.0
65063.89318278525,4.1999736,4.2005882,2418.610720845104,0.0,2417.01219362603,4.1999736,0.0,6.0
65073.89318328815,4.1999736,4.2005095,2370.157811172494,0.0,2423.595965654838,4.1999736,0.0,6.0
65083.89318379108,4.1999736,4.2005095,2323.014753484792,0.0,2430.04878473904,4.1999736,0.0,6.0
65093.89318429399,4.1999736,4.200549099999999,2277.132813800072,0.0,2436.374153984374,4.1999736,0.0,6.0
65103.89318479692,4.1999736,4.2004309,2232.403719955812,0.0,2442.575275740559,4.1999736,0.0,6.0
65113.893185299836,4.1999736,4.2004309,2189.075388003996,0.0,2448.656041013047,4.1999736,0.0,6.0
65123.89318580272,4.1999736,4.2004704,2147.020893488117,0.0,2454.619988239338,4.1999736,0.0,6.0
65133.893186305635,4.1999736,4.2006669,2106.032321867849,0.0,2460.470078316514,4.1999736,0.0,6.0
65143.893186808564,4.1999736,4.200549099999999,2066.199862176744,0.0,2466.2095226667598,4.1999736,0.0,6.0
65153.89318731148,4.1999736,4.2003913,2027.6025117252811,0.0,2471.8417521492497,4.1999736,0.0,6.0
65163.89318781441,4.1999736,4.2004309,1990.1188370723028,0.0,2477.369860308022,4.1999736,0.0,6.0
65173.893188317335,4.1999736,4.200549099999999,1953.7861986163198,0.0,2482.797044466009,4.1999736,0.0,6.0
65183.89318882022,4.1999736,4.2006669,1918.6084516061621,0.0,2488.126512655163,4.1999736,0.0,6.0
65193.893189323135,4.1999736,4.2004704,1884.427693071254,0.0,2493.361034288057,4.1999736,0.0,6.0
65203.89318982605,4.1999736,4.200549099999999,1851.418134819242,0.0,2498.503862698973,4.1999736,0.0,6.0
65213.89319032895,4.1999736,4.2005095,1819.642131803045,0.0,2503.558424430405,4.1999736,0.0,6.0
65223.89319083189,4.1999736,4.2007065,1788.869929078161,0.0,2508.527507816636,4.1999736,0.0,6.0
65233.89319133479,4.1999736,4.200549099999999,1758.9986447161732,0.0,2513.413615408799,4.1999736,0.0,6.0
65243.893191837706,4.1999736,4.200312599999999,1730.3136108560502,0.0,2518.220042347343,4.1999736,0.0,6.0
65253.893192340634,4.1999736,4.200549099999999,1702.531192355806,0.0,2522.9492958972837,4.1999736,0.0,6.0
65263.89319284352,4.1999736,4.200549099999999,1675.8372616426182,0.0,2527.604399635958,4.1999736,0.0,6.0
65273.893193346434,4.1999736,4.2005882,1649.923680646044,0.0,2532.187521201578,4.1999736,0.0,6.0
65283.89319384936,4.1999736,4.2004309,1625.04234300576,0.0,2536.701527936943,4.1999736,0.0,6.0
65293.89319435228,4.1999736,4.2005882,1601.072048556963,0.0,2541.148950517712,4.1999736,0.0,6.0
65303.893194855205,4.1999736,4.2005095,1577.942765101027,0.0,2545.532125085651,4.1999736,0.0,6.0
65313.89319535809,4.1999736,4.200549099999999,1555.675292661319,0.0,2549.853445560369,4.1999736,0.0,6.0
65323.89319586102,4.1999736,4.2004704,1534.2378034806518,0.0,2554.115217451035,4.1999736,0.0,6.0
65333.89319636393,4.1999736,4.2005882,1513.5212268369712,0.0,2558.319443292574,4.1999736,0.0,6.0
65343.89319686685,4.1999736,4.2005882,1493.526358897229,0.0,2562.468127831487,4.1999736,0.0,6.0
65353.89319736976,4.1999736,4.2005095,1474.3198812986968,0.0,2566.563461041055,4.1999736,0.0,6.0
65363.89319787269,4.1999736,4.2003913,1455.7822110151621,0.0,2570.607300719468,4.1999736,0.0,6.0
65373.89319837559,4.1999736,4.2004309,1437.746464656581,0.0,2574.60104109992,4.1999736,0.0,6.0
65383.893198878504,4.1999736,4.2003913,1420.547274847724,0.0,2578.547005950723,4.1999736,0.0,6.0
65393.89319938143,4.1999736,4.2004309,1403.995783004341,0.0,2582.4469944329817,4.1999736,0.0,6.0
65403.89319988433,4.1999736,4.2004704,1387.8178059859229,0.0,2586.30204408793,4.1999736,0.0,6.0
65413.89320038723,4.1999736,4.200549099999999,1372.2025647546338,0.0,2590.11371807061,4.1999736,0.0,6.0
65423.89320089016,4.1999736,4.2005095,1357.261918533364,0.0,2593.883890256143,4.1999736,0.0,6.0
65433.893201393075,4.1999736,4.2004704,1342.7508817875591,0.0,2597.613754004244,4.1999736,0.0,6.0
65443.893201896004,4.1999736,4.2004309,1328.645817311376,0.0,2601.304437015719,4.1999736,0.0,6.0
65453.893202398904,4.1999736,4.2006277999999995,1315.17272948798,0.0,2604.957694781357,4.1999736,0.0,6.0
65463.89320290183,4.1999736,4.2004704,1301.895205497522,0.0,2608.5740705340563,4.1999736,0.0,6.0
65473.89320340472,4.1999736,4.200549099999999,1288.946685811808,0.0,2612.154478174708,4.1999736,0.0,6.0
65483.893203907646,4.1999736,4.2003913,1276.727714307177,0.0,2615.700944226141,4.1999736,0.0,6.0
65493.89320441056,4.1999736,4.200549099999999,1264.488967461743,0.0,2619.2134137568482,4.1999736,0.0,6.0
65503.89320491346,4.1999736,4.200549099999999,1252.900684279886,0.0,2622.693693610432,4.1999736,0.0,6.0
65513.8932054164,4.1999736,4.200549099999999,1241.508687245384,0.0,2626.142329026217,4.1999736,0.0,6.0
65523.8932059193,4.1999736,4.2006669,1230.471786335601,0.0,2629.560306382377,4.1999736,0.0,6.0
65533.89320642222,4.1999736,4.2005095,1219.645609633971,0.0,2632.948211023966,4.1999736,0.0,6.0
65543.89320692513,4.1999736,4.200549099999999,1209.3081171851081,0.0,2636.3074004073073,4.1999736,0.0,6.0
65553.89320742803,4.1999736,4.2004704,1198.990241556548,0.0,2639.6379290235723,4.1999736,0.0,6.0
65563.89320793096,4.1999736,4.2005882,1189.1275344597839,0.0,2642.941061229858,4.1999736,0.0,6.0
65573.89320843387,4.1999736,4.2004704,1179.394138342845,0.0,2646.217156223347,4.1999736,0.0,6.0
65583.8932089368,4.1999736,4.2003913,1170.083885808141,0.0,2649.46738940294,4.1999736,0.0,6.0
65593.8932094397,4.1999736,4.2005095,1160.792307027381,0.0,2652.691812640177,4.1999736,0.0,6.0
65603.89320994263,4.1999736,4.2003913,1151.79365581978,0.0,2655.891239622802,4.1999736,0.0,6.0
65613.89321044552,4.1999736,4.2003913,1143.044364536161,0.0,2659.066363017306,4.1999736,0.0,6.0
65623.89321094844,4.1999736,4.200549099999999,1134.499070410252,0.0,2662.217749482489,4.1999736,0.0,6.0
65633.89321145136,4.1999736,4.2005095,1126.058663876724,0.0,2665.345690372789,4.1999736,0.0,6.0
65643.89321195427,4.1999736,4.200549099999999,1117.877151592872,0.0,2668.450904838935,4.1999736,0.0,6.0
65653.8932124572,4.1999736,4.2005095,1109.783751413963,0.0,2671.533637636786,4.1999736,0.0,6.0
65663.8932129601,4.1999736,4.2004704,1101.933492726732,0.0,2674.594564159409,4.1999736,0.0,6.0
65673.893213463,4.1999736,4.2005095,1094.1170304977632,0.0,2677.633778285861,4.1999736,0.0,6.0
65683.89321396593,4.1999736,4.2006277999999995,1086.6363097558149,0.0,2680.652212631428,4.1999736,0.0,6.0
65693.89321446884,4.1999736,4.200549099999999,1079.293168328237,0.0,2683.6502493608937,4.1999736,0.0,6.0
65703.89321497177,4.1999736,4.2005882,1071.9940252382899,0.0,2686.628010691867,4.1999736,0.0,6.0
65713.89321547467,4.1999736,4.2004704,1064.717101727304,0.0,2689.585558345404,4.1999736,0.0,6.0
65723.8932159776,4.1999736,4.200549099999999,1057.860128781135,0.0,2692.524058850911,4.1999736,0.0,6.0
65733.8932164805,4.1999736,4.2003522,1050.85032945105,0.0,2695.443087690633,4.1999736,0.0,6.0
65743.89321698342,4.1999736,4.2004704,1044.182736451412,0.0,2698.343595437758,4.1999736,0.0,6.0
65753.89321748631,4.1999736,4.2004309,1037.4256154777609,0.0,2701.2253334034563,4.1999736,0.0,6.0
65763.89321798924,4.1999736,4.2005882,1031.0936879397568,0.0,2704.089482680664,4.1999736,0.0,6.0
65773.89321849216,4.1999736,4.2004309,1024.489361770433,0.0,2706.93528660648,4.1999736,0.0,6.0
65783.89321899507,4.1999736,4.2004309,1018.221295008026,0.0,2709.7636792348567,4.1999736,0.0,6.0
65793.89321949797,4.1999736,4.2004309,1011.956758347981,0.0,2712.574670371636,4.1999736,0.0,6.0
65803.89322000091,4.1999736,4.2006277999999995,1005.9347717245661,0.0,2715.368933766954,4.1999736,0.0,6.0
65813.8932205038,4.1999736,4.200549099999999,999.8255807354193,0.0,2718.146227186449,4.1999736,0.0,6.0
65823.89322100673,4.1999736,4.2004309,993.8335689151841,0.0,2720.906876127828,4.1999736,0.0,6.0
65833.89322150964,4.1999736,4.2003522,987.8909107911973,0.0,2723.651017684699,4.1999736,0.0,6.0
65843.89322201257,4.1999736,4.200549099999999,982.1660279003986,0.0,2726.379256788296,4.1999736,0.0,6.0
65853.89322251549,4.1999736,4.200549099999999,976.5381565769867,0.0,2729.091862915208,4.1999736,0.0,6.0
65863.89322301837,4.1999736,4.2004704,970.9022493042723,0.0,2731.788813743354,4.1999736,0.0,6.0
65873.8932235213,4.1999736,4.2005095,965.4145203810393,0.0,2734.470520879279,4.1999736,0.0,6.0
65883.89322402421,4.1999736,4.2004704,959.9311242700884,0.0,2737.136996358574,4.1999736,0.0,6.0
65893.89322452711,4.1999736,4.2002735,954.4511561863087,0.0,2739.788249703538,4.1999736,0.0,6.0
65903.89322503003,4.1999736,4.2004309,949.1190870697003,0.0,2742.4246917446562,4.1999736,0.0,6.0
65913.89322553296,4.1999736,4.2005095,943.9270425554249,0.0,2745.046711439175,4.1999736,0.0,6.0
65923.89322603587,4.1999736,4.2004309,938.7416567688423,0.0,2747.654327283562,4.1999736,0.0,6.0
65933.89322653878,4.1999736,4.2004309,933.5497315050493,0.0,2750.247521112603,4.1999736,0.0,6.0
65943.89322704171,4.1999736,4.2005882,928.5133893999356,0.0,2752.826725101759,4.1999736,0.0,6.0
65953.8932275446,4.1999736,4.2004309,923.5631107792633,0.0,2755.392178316277,4.1999736,0.0,6.0
65963.89322804753,4.1999736,4.200549099999999,918.5448479090801,0.0,2757.943691911011,4.1999736,0.0,6.0
65973.89322855044,4.1999736,4.2003522,913.6562900616707,0.0,2760.481626177707,4.1999736,0.0,6.0
65983.89322905337,4.1999736,4.2005095,908.791798179848,0.0,2763.006047966275,4.1999736,0.0,6.0
65993.89322955628,4.1999736,4.2004704,904.0383805966386,0.0,2765.517265816447,4.1999736,0.0,6.0
66003.89323005917,4.1999736,4.200549099999999,899.2673551774009,0.0,2768.015230817566,4.1999736,0.0,6.0
66013.8932305621,4.1999736,4.200312599999999,894.5773508722519,0.0,2770.500168028294,4.1999736,0.0,6.0
66023.89323106501,4.1999736,4.2004704,889.9259880812732,0.0,2772.972184786174,4.1999736,0.0,6.0
66033.89323156793,4.1999736,4.2004704,885.4336330093488,0.0,2775.4317227793376,4.1999736,0.0,6.0
66043.89323207083,4.1999736,4.2004309,880.7410692438796,0.0,2777.878225872498,4.1999736,0.0,6.0
66053.89323257376,4.1999736,4.2004309,876.1422898364868,0.0,2780.3119545777727,4.1999736,0.0,6.0
66063.89323307667,4.1999736,4.2004309,871.656433860915,0.0,2782.733222571378,4.1999736,0.0,6.0
66073.89323357958,4.1999736,4.2006277999999995,867.2385218638597,0.0,2785.142218586596,4.1999736,0.0,6.0
66083.89323408251,4.1999736,4.200549099999999,862.7304122272976,0.0,2787.538692074416,4.1999736,0.0,6.0
66093.8932345854,4.1999736,4.2002735,858.3792636668263,0.0,2789.923079037849,4.1999736,0.0,6.0
66103.89323508833,4.1999736,4.200549099999999,853.9626911716568,0.0,2792.295197743734,4.1999736,0.0,6.0
66113.89323559124,4.1999736,4.2004309,849.6101231532491,0.0,2794.655225982293,4.1999736,0.0,6.0
66123.89323609417,4.1999736,4.2003913,845.3316060832652,0.0,2797.003369450616,4.1999736,0.0,6.0
66133.89323659708,4.1999736,4.2003522,841.1202048302188,0.0,2799.3398145815363,4.1999736,0.0,6.0
66143.89323709997,4.1999736,4.200549099999999,836.8611830839619,0.0,2801.6644290959002,4.1999736,0.0,6.0
66153.8932376029,4.1999736,4.2005095,832.6419038650032,0.0,2803.977323389621,4.1999736,0.0,6.0
66163.89323810581,4.1999736,4.2004704,828.4469279651347,0.0,2806.278564971924,4.1999736,0.0,6.0
66173.89323860873,4.1999736,4.2005095,824.2682181166941,0.0,2808.568199026286,4.1999736,0.0,6.0
66183.89323911163,4.1999736,4.2003913,820.1015230625712,0.0,2810.846258927138,4.1999736,0.0,6.0
66193.89323961455,4.1999736,4.2003522,815.9694095374712,0.0,2813.112840734287,4.1999736,0.0,6.0
66203.89324011747,4.1999736,4.2004309,811.8510042270133,0.0,2815.36798252611,4.1999736,0.0,6.0
66213.89324062038,4.1999736,4.2004704,807.8048349847003,0.0,2817.6118849583613,4.1999736,0.0,6.0
66223.89324112331,4.1999736,4.2006277999999995,803.7888764586411,0.0,2819.844631949701,4.1999736,0.0,6.0
66233.8932416262,4.1999736,4.200312599999999,799.7221488433383,0.0,2822.0660824748743,4.1999736,0.0,6.0
66243.89324212912,4.1999736,4.2003913,795.6304481824167,0.0,2824.276167164307,4.1999736,0.0,6.0
66253.89324263204,4.1999736,4.2005095,791.6344616646304,0.0,2826.475151890632,4.1999736,0.0,6.0
66263.89324313497,4.1999736,4.2004704,787.6737641465343,0.0,2828.6631346788536,4.1999736,0.0,6.0
66273.89324363788,4.1999736,4.2004309,783.7003461334724,0.0,2830.840080194262,4.1999736,0.0,6.0
66283.89324414077,4.1999736,4.200549099999999,779.8665188482538,0.0,2833.006376188898,4.1999736,0.0,6.0
66293.89324464368,4.1999736,4.200312599999999,775.8848685846293,0.0,2835.1616120433555,4.1999736,0.0,6.0
66303.8932451466,4.1999736,4.2003522,771.956549238733,0.0,2837.305935899082,4.1999736,0.0,6.0
66313.89324564952,4.1999736,4.2005882,768.0385495334311,0.0,2839.4393764217466,4.1999736,0.0,6.0
66323.89324615244,4.1999736,4.2004704,764.0678898088048,0.0,2841.56178733351,4.1999736,0.0,6.0
66333.89324665537,4.1999736,4.2003913,760.1271622726148,0.0,2843.6732517793453,4.1999736,0.0,6.0
66343.89324715827,4.1999736,4.2003522,756.2298428519173,0.0,2845.7738903373547,4.1999736,0.0,6.0
66353.89324766118,4.1999736,4.200549099999999,752.2506342263536,0.0,2847.863475537516,4.1999736,0.0,6.0
66363.89324816407,4.1999736,4.200549099999999,748.4346108342826,0.0,2849.942460672167,4.1999736,0.0,6.0
66373.89324866701,4.1999736,4.200549099999999,744.5279934282128,0.0,2852.0105940912545,4.1999736,0.0,6.0
66383.89324916994,4.1999736,4.2003522,740.7195720377124,0.0,2854.068148561503,4.1999736,0.0,6.0
66393.89324967284,4.1999736,4.200549099999999,736.8279626753215,0.0,2856.1148930052022,4.1999736,0.0,6.0
66403.89325017577,4.1999736,4.2004309,732.947854813817,0.0,2858.150859370965,4.1999736,0.0,6.0
66413.89325067867,4.1999736,4.2004309,729.0895674712348,0.0,2860.1761082713488,4.1999736,0.0,6.0
66423.89325118157,4.1999736,4.2004309,725.3130099585263,0.0,2862.19086673367,4.1999736,0.0,6.0
66433.89325168448,4.1999736,4.2003913,721.5414947063067,0.0,2864.1951487642077,4.1999736,0.0,6.0
66443.8932521874,4.1999736,4.2003913,717.6168769471384,0.0,2866.1885290782,4.1999736,0.0,6.0
66453.89325269031,4.1999736,4.2005095,713.8087701074036,0.0,2868.171331317105,4.1999736,0.0,6.0
66463.8932531932,4.1999736,4.2004309,709.9855375482142,0.0,2870.143513465034,4.1999736,0.0,6.0
66473.8932536962,4.1999736,4.2005095,706.1184270127162,0.0,2872.1049536387127,4.1999736,0.0,6.0
66483.8932541991,4.1999736,4.2003913,702.4432527102414,0.0,2874.056184994372,4.1999736,0.0,6.0
66493.89325470201,4.1999736,4.200549099999999,698.5089069974608,0.0,2875.99648761139,4.1999736,0.0,6.0
66503.8932552049,4.1999736,4.2005095,694.7288423438156,0.0,2877.9262900482863,4.1999736,0.0,6.0
66513.89325570781,4.1999736,4.2005095,690.9560259808214,0.0,2879.8456124392023,4.1999736,0.0,6.0
66523.8932562107,4.1999736,4.2005095,687.0659908126872,0.0,2881.75412917633,4.1999736,0.0,6.0
66533.8932567136,4.1999736,4.2004704,683.3080251935753,0.0,2883.6522071195473,4.1999736,0.0,6.0
